Repository: ChemCode-Chang/EIS-Toolbox

# EIS_Toolbox: A Physically Self-Consistent Automated Robust Framework

EIS_Toolbox is a high-throughput automated analysis framework designed for Electrochemical Impedance Spectroscopy (EIS) data. It provides a robust solution for the batch analysis of impedance spectra.

## Applicability
Strictly applicable to polymer solid electrolyte blocking systems and similar ionic conductor systems.

## Algorithmic Robustness
This framework is engineered to screen and isolate non-ideal polarization scenarios encountered in experimental environments:
- Strong Random Noise: Identified and suppressed via effective smoothing operators.
- High-Frequency Response Truncation: Managed by topology recognition mechanisms.
- Low-Frequency Non-Stationary Drift: Isolated via segmented governance strategies and asymmetric geometric truncation to ensure analysis on valid data segments.

## Key Features
- Robust Data Screening: Multi-level adaptive preprocessing based on Kramers-Kronig (K-K) consistency verification to isolate non-intrinsic signals.
- Smart Topology Recognition: Hierarchical recognition integrating geometric priors and statistical decision-making.
- High-Throughput Inversion: Automated thermodynamic and kinetic analysis extending to temperature-dependent sequences.
- User-Friendly: Includes both a Python CLI and a GUI application (EIS_Toolbox.exe).

## Prerequisites
This project requires Python 3.8+ and the following dependencies:
pip install -r requirements.txt

## Quick Start
Running the Application

**GUI Version :** No installation required. Click the links below to download directly, and double-click to run:
- [Download English Version (EIS_Toolbox_v1.5_EN.exe)](https://github.com/ChemCode-Chang/EIS-Toolbox/releases/download/v1.5/EIS_Toolbox_v1.5_EN.exe)
- [Download Chinese Version (EIS_Toolbox_v1.5_CN.exe)](https://github.com/ChemCode-Chang/EIS-Toolbox/releases/download/v1.5/EIS_Toolbox_v1.5_CN.exe)

- Script Version: Run the main program via terminal: `python gui_app.py`

## Citation
(Citation details will be added upon formal paper publication.)

# EIS_Toolbox: 高通量、物理自洽的自动化 EIS 分析框架

EIS_Toolbox 是一个为电化学阻抗谱 (EIS) 数据设计的高通量自动化分析框架，旨在为阻抗谱数据提供鲁棒的批处理分析方案。

## 适用范围
仅适用于聚合物固态电解质阻塞体系及其类似离子导体体系。

## 算法鲁棒性
本框架针对实验中常见的非理想极化场景进行了深度优化，具备极强的鲁棒性，能够客观地识别并处理干扰信号：
- 强随机噪声： 通过有效的滤波算子进行筛选与抑制。
- 高频响应截断：通过拓扑识别机制进行特征识别。
- 低频非稳态漂移： 采用分段治理策略与非对称几何截断，对漂移数据进行隔离，确保仅在有效数据区间内进行分析。

## 主要功能
- 鲁棒的数据筛选： 基于 Kramers-Kronig (K-K) 一致性校验的多级自适应预处理，用于甄别异常信号。
- 智能拓扑识别：融合几何先验与统计判决的分层识别机制，消除了人工拟合偏差。
- 高通量反演： 支持从单点分析扩展至全温度序列的热力学与动力学自动化计算。
- 用户友好： 提供 Python 脚本接口以及配套的 GUI 桌面程序 (EIS_Toolbox.exe)。

## 安装说明
本项目需要 Python 3.8+ 环境，请运行以下命令安装依赖：
pip install -r requirements.txt

## 快速开始
如何运行程序
**GUI 软件版:** 无需配置 Python 环境，直接点击下方链接下载，双击即可运行：
- [点击下载 中文版 (EIS_Toolbox_v1.5_CN.exe)](https://github.com/ChemCode-Chang/EIS-Toolbox/releases/download/v1.5/EIS_Toolbox_v1.5_CN.exe)
- [点击下载 英文版 (EIS_Toolbox_v1.5_EN.exe)](https://github.com/ChemCode-Chang/EIS-Toolbox/releases/download/v1.5/EIS_Toolbox_v1.5_EN.exe)

- 源码脚本版: 在终端中运行主程序: `python gui_app.py`

## 引用说明
(本软件相关论文正在审稿中，引用信息将在论文正式发表后更新。)

## 开源协议
本项目采用 MIT 开源协议。

## 联系方式
如有问题或建议，请联系：2014488020@qq.com

File: data/experimental（PEO）/0-1-25.txt
Jan. 17, 2026   14:44:23
A.C. Impedance
File: d:\360movedata\users\20144\desktop\Data Source:  Experiment
Instrument Model:  CHI760E
Header: 
Note: 

Init E (V) = 0
High Frequency (Hz) = 1e+6
Low Frequency (Hz) = 0.01
Imp SF
Amplitude (V) = 0.01
Quiet Time (sec) = 2
Cycles (.1-1Hz) = 1
Cycles (.01-.1Hz) = 1
Cycles (.001-.01Hz) = 1

Freq/Hz, Z'/ohm, Z"/ohm, Z/ohm, Phase/deg

8.252e+5, 1.494e+2, -1.159e+2, 1.891e+2, -37.8
6.816e+5, 1.689e+2, -1.219e+2, 2.083e+2, -35.8
5.625e+5, 1.862e+2, -1.241e+2, 2.238e+2, -33.7
4.639e+5, 2.028e+2, -1.214e+2, 2.363e+2, -30.9
3.828e+5, 2.195e+2, -1.217e+2, 2.509e+2, -29.0
3.164e+5, 2.363e+2, -1.157e+2, 2.631e+2, -26.1
2.607e+5, 2.627e+2, -1.049e+2, 2.829e+2, -21.8
2.158e+5, 2.775e+2, -1.049e+2, 2.966e+2, -20.7
1.777e+5, 2.939e+2, -1.013e+2, 3.109e+2, -19.0
1.465e+5, 3.059e+2, -1.011e+2, 3.222e+2, -18.3
1.211e+5, 3.183e+2, -9.827e+1, 3.331e+2, -17.2
9.961e+4, 3.303e+2, -8.956e+1, 3.422e+2, -15.2
8.252e+4, 3.428e+2, -8.868e+1, 3.541e+2, -14.5
6.812e+4, 3.551e+2, -8.629e+1, 3.654e+2, -13.7
5.615e+4, 3.658e+2, -8.385e+1, 3.753e+2, -12.9
4.639e+4, 3.777e+2, -7.999e+1, 3.861e+2, -12.0
3.833e+4, 3.847e+2, -7.668e+1, 3.922e+2, -11.3
3.174e+4, 3.944e+2, -7.380e+1, 4.012e+2, -10.6
2.612e+4, 3.994e+2, -7.005e+1, 4.055e+2, -9.9
2.148e+4, 4.116e+2, -6.469e+1, 4.167e+2, -8.9
1.782e+4, 4.179e+2, -6.258e+1, 4.225e+2, -8.5
1.465e+4, 4.249e+2, -6.342e+1, 4.296e+2, -8.5
1.221e+4, 4.303e+2, -6.075e+1, 4.346e+2, -8.0
1.001e+4, 4.274e+2, -6.045e+1, 4.317e+2, -8.1
8.301e+3, 4.394e+2, -5.618e+1, 4.429e+2, -7.3
6.836e+3, 4.454e+2, -5.842e+1, 4.492e+2, -7.5
5.615e+3, 4.509e+2, -6.147e+1, 4.551e+2, -7.8
4.639e+3, 4.556e+2, -6.587e+1, 4.603e+2, -8.2
3.906e+3, 4.609e+2, -7.108e+1, 4.664e+2, -8.8
3.174e+3, 4.673e+2, -7.826e+1, 4.738e+2, -9.5
2.686e+3, 4.732e+2, -8.533e+1, 4.808e+2, -10.2
2.197e+3, 4.802e+2, -9.586e+1, 4.897e+2, -11.3
1.709e+3, 4.896e+2, -1.112e+2, 5.021e+2, -12.8
1.465e+3, 4.965e+2, -1.229e+2, 5.115e+2, -13.9
1.221e+3, 5.053e+2, -1.381e+2, 5.238e+2, -15.3
9.766e+2, 5.166e+2, -1.600e+2, 5.408e+2, -17.2
8.252e+2, 5.270e+2, -1.801e+2, 5.569e+2, -18.9
6.836e+2, 5.386e+2, -2.056e+2, 5.765e+2, -20.9
5.615e+2, 5.522e+2, -2.369e+2, 6.008e+2, -23.2
4.639e+2, 5.672e+2, -2.719e+2, 6.290e+2, -25.6
3.809e+2, 5.839e+2, -3.160e+2, 6.639e+2, -28.4
3.174e+2, 6.008e+2, -3.606e+2, 7.007e+2, -31.0
2.588e+2, 6.226e+2, -4.203e+2, 7.512e+2, -34.0
2.148e+2, 6.449e+2, -4.849e+2, 8.069e+2, -36.9
1.758e+2, 6.718e+2, -5.672e+2, 8.792e+2, -40.2
1.465e+2, 6.997e+2, -6.542e+2, 9.579e+2, -43.1
1.221e+2, 7.307e+2, -7.564e+2, 1.052e+3, -46.0
9.766e+1, 7.716e+2, -9.034e+2, 1.188e+3, -49.5
8.254e+1, 8.107e+2, -1.034e+3, 1.314e+3, -51.9

File: data/experimental（PEO）/0-1-30.txt
Jan. 17, 2026   12:13:14
A.C. Impedance
File: d:\360movedata\users\20144\desktop\Data Source:  Experiment
Instrument Model:  CHI760E
Header: 
Note: 

Init E (V) = 0
High Frequency (Hz) = 1e+6
Low Frequency (Hz) = 0.01
Imp SF
Amplitude (V) = 0.01
Quiet Time (sec) = 2
Cycles (.1-1Hz) = 1
Cycles (.01-.1Hz) = 1
Cycles (.001-.01Hz) = 1

Freq/Hz, Z'/ohm, Z"/ohm, Z/ohm, Phase/deg

8.252e+5, 1.171e+2, -6.876e+1, 1.358e+2, -30.4
6.816e+5, 1.253e+2, -6.873e+1, 1.429e+2, -28.7
5.625e+5, 1.371e+2, -6.398e+1, 1.513e+2, -25.0
4.639e+5, 1.433e+2, -6.261e+1, 1.564e+2, -23.6
3.828e+5, 1.530e+2, -6.368e+1, 1.657e+2, -22.6
3.164e+5, 1.611e+2, -5.912e+1, 1.716e+2, -20.2
2.607e+5, 1.684e+2, -5.857e+1, 1.783e+2, -19.2
2.158e+5, 1.765e+2, -5.452e+1, 1.847e+2, -17.2
1.777e+5, 1.810e+2, -5.141e+1, 1.882e+2, -15.9
1.465e+5, 1.915e+2, -5.030e+1, 1.980e+2, -14.7
1.211e+5, 1.949e+2, -4.712e+1, 2.005e+2, -13.6
9.961e+4, 1.990e+2, -4.138e+1, 2.032e+2, -11.7
8.252e+4, 2.044e+2, -3.753e+1, 2.078e+2, -10.4
6.812e+4, 2.083e+2, -3.534e+1, 2.112e+2, -9.6
5.615e+4, 2.120e+2, -3.286e+1, 2.145e+2, -8.8
4.639e+4, 2.160e+2, -3.242e+1, 2.184e+2, -8.5
3.833e+4, 2.199e+2, -3.145e+1, 2.221e+2, -8.1
3.174e+4, 2.206e+2, -3.037e+1, 2.227e+2, -7.8
2.612e+4, 2.254e+2, -2.842e+1, 2.272e+2, -7.2
2.148e+4, 2.270e+2, -2.789e+1, 2.287e+2, -7.0
1.782e+4, 2.278e+2, -2.806e+1, 2.295e+2, -7.0
1.465e+4, 2.319e+2, -2.870e+1, 2.337e+2, -7.1
1.221e+4, 2.332e+2, -2.996e+1, 2.351e+2, -7.3
1.001e+4, 2.338e+2, -3.154e+1, 2.359e+2, -7.7
8.301e+3, 2.384e+2, -3.412e+1, 2.409e+2, -8.1
6.836e+3, 2.414e+2, -3.671e+1, 2.442e+2, -8.6
5.615e+3, 2.441e+2, -3.990e+1, 2.473e+2, -9.3
4.639e+3, 2.458e+2, -4.503e+1, 2.499e+2, -10.4
3.906e+3, 2.504e+2, -4.989e+1, 2.554e+2, -11.3
3.174e+3, 2.547e+2, -5.440e+1, 2.604e+2, -12.1
2.686e+3, 2.584e+2, -6.123e+1, 2.655e+2, -13.3
2.197e+3, 2.634e+2, -7.042e+1, 2.727e+2, -15.0
1.709e+3, 2.699e+2, -8.424e+1, 2.827e+2, -17.3
1.465e+3, 2.750e+2, -9.407e+1, 2.906e+2, -18.9
1.221e+3, 2.814e+2, -1.076e+2, 3.012e+2, -20.9
9.766e+2, 2.897e+2, -1.270e+2, 3.163e+2, -23.7
8.252e+2, 2.975e+2, -1.442e+2, 3.306e+2, -25.9
6.836e+2, 3.063e+2, -1.664e+2, 3.486e+2, -28.5
5.615e+2, 3.165e+2, -1.935e+2, 3.710e+2, -31.4
4.639e+2, 3.277e+2, -2.246e+2, 3.973e+2, -34.4
3.809e+2, 3.402e+2, -2.625e+2, 4.297e+2, -37.7
3.174e+2, 3.547e+2, -3.028e+2, 4.664e+2, -40.5
2.588e+2, 3.721e+2, -3.564e+2, 5.153e+2, -43.8
2.148e+2, 3.903e+2, -4.144e+2, 5.692e+2, -46.7
1.758e+2, 4.133e+2, -4.881e+2, 6.395e+2, -49.7
1.465e+2, 4.369e+2, -5.673e+2, 7.160e+2, -52.4
1.221e+2, 4.653e+2, -6.593e+2, 8.069e+2, -54.8
9.766e+1, 5.032e+2, -7.888e+2, 9.357e+2, -57.5
8.254e+1, 5.371e+2, -9.081e+2, 1.055e+3, -59.4
6.813e+1, 5.832e+2, -1.066e+3, 1.215e+3, -61.3
5.623e+1, 6.378e+2, -1.252e+3, 1.405e+3, -63.0
4.642e+1, 6.963e+2, -1.456e+3, 1.614e+3, -64.4
3.831e+1, 7.737e+2, -1.715e+3, 1.881e+3, -65.7
3.162e+1, 8.667e+2, -2.011e+3, 2.190e+3, -66.7
2.610e+1, 9.743e+2, -2.354e+3, 2.547e+3, -67.5
2.154e+1, 1.103e+3, -2.755e+3, 2.967e+3, -68.2
1.778e+1, 1.262e+3, -3.232e+3, 3.470e+3, -68.7
1.468e+1, 1.446e+3, -3.774e+3, 4.041e+3, -69.0
1.212e+1, 1.666e+3, -4.403e+3, 4.707e+3, -69.3
1.000e+1, 1.793e+3, -5.160e+3, 5.463e+3, -70.8

File: data/experimental（PEO）/0-1-40.txt
Jan. 16, 2026   22:13:41
A.C. Impedance
File: d:\360movedata\users\20144\desktop\Data Source:  Experiment
Instrument Model:  CHI760E
Header: 
Note: 

Init E (V) = 0
High Frequency (Hz) = 1e+6
Low Frequency (Hz) = 0.01
Imp SF
Amplitude (V) = 0.01
Quiet Time (sec) = 2
Cycles (.1-1Hz) = 1
Cycles (.01-.1Hz) = 1
Cycles (.001-.01Hz) = 1

Freq/Hz, Z'/ohm, Z"/ohm, Z/ohm, Phase/deg

8.252e+5, 5.201e+1, -5.951e+0, 5.235e+1, -6.5
6.816e+5, 5.355e+1, -7.265e+0, 5.404e+1, -7.7
5.625e+5, 5.481e+1, -7.520e+0, 5.532e+1, -7.8
4.639e+5, 5.622e+1, -7.565e+0, 5.672e+1, -7.7
3.828e+5, 5.758e+1, -7.798e+0, 5.811e+1, -7.7
3.164e+5, 5.849e+1, -8.121e+0, 5.905e+1, -7.9
2.607e+5, 5.963e+1, -7.949e+0, 6.016e+1, -7.6
2.158e+5, 6.058e+1, -7.832e+0, 6.108e+1, -7.4
1.777e+5, 6.144e+1, -7.709e+0, 6.192e+1, -7.2
1.465e+5, 6.215e+1, -7.448e+0, 6.259e+1, -6.8
1.211e+5, 6.298e+1, -7.385e+0, 6.341e+1, -6.7
9.961e+4, 6.362e+1, -2.779e+0, 6.368e+1, -2.5
8.252e+4, 6.429e+1, -3.687e+0, 6.440e+1, -3.3
6.812e+4, 6.495e+1, -4.545e+0, 6.511e+1, -4.0
5.615e+4, 6.571e+1, -5.387e+0, 6.593e+1, -4.7
4.639e+4, 6.627e+1, -6.376e+0, 6.658e+1, -5.5
3.833e+4, 6.701e+1, -7.307e+0, 6.741e+1, -6.2
3.174e+4, 6.757e+1, -8.336e+0, 6.808e+1, -7.0
2.612e+4, 6.832e+1, -9.504e+0, 6.898e+1, -7.9
2.148e+4, 6.911e+1, -1.093e+1, 6.997e+1, -9.0
1.782e+4, 7.001e+1, -1.234e+1, 7.109e+1, -10.0
1.465e+4, 7.101e+1, -1.422e+1, 7.242e+1, -11.3
1.221e+4, 7.219e+1, -1.610e+1, 7.396e+1, -12.6
1.001e+4, 7.325e+1, -1.852e+1, 7.556e+1, -14.2
8.301e+3, 7.472e+1, -2.125e+1, 7.769e+1, -15.9
6.836e+3, 7.628e+1, -2.434e+1, 8.007e+1, -17.7
5.615e+3, 7.802e+1, -2.797e+1, 8.289e+1, -19.7
4.639e+3, 8.000e+1, -3.213e+1, 8.621e+1, -21.9
3.906e+3, 8.191e+1, -3.632e+1, 8.960e+1, -23.9
3.174e+3, 8.450e+1, -4.225e+1, 9.448e+1, -26.6
2.686e+3, 8.688e+1, -4.777e+1, 9.914e+1, -28.8
2.197e+3, 9.004e+1, -5.543e+1, 1.057e+2, -31.6
1.709e+3, 9.448e+1, -6.685e+1, 1.157e+2, -35.3
1.465e+3, 9.761e+1, -7.517e+1, 1.232e+2, -37.6
1.221e+3, 1.017e+2, -8.636e+1, 1.335e+2, -40.3
9.766e+2, 1.075e+2, -1.027e+2, 1.486e+2, -43.7
8.252e+2, 1.125e+2, -1.172e+2, 1.624e+2, -46.2
6.836e+2, 1.185e+2, -1.359e+2, 1.804e+2, -48.9
5.615e+2, 1.257e+2, -1.590e+2, 2.027e+2, -51.7
4.639e+2, 1.339e+2, -1.854e+2, 2.287e+2, -54.2
3.809e+2, 1.436e+2, -2.178e+2, 2.609e+2, -56.6
3.174e+2, 1.540e+2, -2.530e+2, 2.962e+2, -58.7
2.588e+2, 1.674e+2, -2.992e+2, 3.429e+2, -60.8
2.148e+2, 1.821e+2, -3.491e+2, 3.938e+2, -62.5
1.758e+2, 2.011e+2, -4.126e+2, 4.591e+2, -64.0
1.465e+2, 2.210e+2, -4.801e+2, 5.285e+2, -65.3
1.221e+2, 2.454e+2, -5.585e+2, 6.100e+2, -66.3
9.766e+1, 2.797e+2, -6.703e+2, 7.263e+2, -67.4
8.254e+1, 3.107e+2, -7.690e+2, 8.294e+2, -68.0
6.813e+1, 3.532e+2, -9.016e+2, 9.683e+2, -68.6

File: data/experimental（PEO）/0-1-50.txt
Jan. 16, 2026   20:07:54
A.C. Impedance
File: d:\360movedata\users\20144\desktop\Data Source:  Experiment
Instrument Model:  CHI760E
Header: 
Note: 

Init E (V) = 0
High Frequency (Hz) = 1e+6
Low Frequency (Hz) = 0.01
Imp SF
Amplitude (V) = 0.01
Quiet Time (sec) = 2
Cycles (.1-1Hz) = 1
Cycles (.01-.1Hz) = 1
Cycles (.001-.01Hz) = 1

Freq/Hz, Z'/ohm, Z"/ohm, Z/ohm, Phase/deg

8.252e+5, 2.433e+1, 7.411e+0, 2.543e+1, 16.9
6.816e+5, 2.256e+1, 8.291e+0, 2.403e+1, 20.2
5.625e+5, 2.172e+1, 5.628e+0, 2.244e+1, 14.5
4.639e+5, 2.095e+1, 4.260e+0, 2.138e+1, 11.5
3.828e+5, 2.066e+1, 3.399e+0, 2.094e+1, 9.3
3.164e+5, 2.071e+1, 2.959e+0, 2.092e+1, 8.1
2.607e+5, 2.050e+1, 1.909e+0, 2.058e+1, 5.3
2.158e+5, 2.043e+1, 1.242e+0, 2.047e+1, 3.5
1.777e+5, 2.044e+1, 7.831e-1, 2.045e+1, 2.2
1.465e+5, 2.037e+1, -1.269e-2, 2.037e+1, -0.0
1.211e+5, 2.039e+1, -2.887e-1, 2.039e+1, -0.8
9.961e+4, 2.037e+1, -7.356e-1, 2.038e+1, -2.1
8.252e+4, 2.044e+1, -1.176e+0, 2.047e+1, -3.3
6.812e+4, 2.050e+1, -1.663e+0, 2.057e+1, -4.6
5.615e+4, 2.053e+1, -2.158e+0, 2.065e+1, -6.0
4.639e+4, 2.085e+1, -2.763e+0, 2.103e+1, -7.5
3.833e+4, 2.126e+1, -3.284e+0, 2.151e+1, -8.8
3.174e+4, 2.096e+1, -4.031e+0, 2.135e+1, -10.9
2.612e+4, 2.135e+1, -4.998e+0, 2.192e+1, -13.2
2.148e+4, 2.131e+1, -5.889e+0, 2.211e+1, -15.4
1.782e+4, 2.166e+1, -7.021e+0, 2.277e+1, -18.0
1.465e+4, 2.180e+1, -8.393e+0, 2.336e+1, -21.1
1.221e+4, 2.216e+1, -9.779e+0, 2.422e+1, -23.8
1.001e+4, 2.262e+1, -1.158e+1, 2.541e+1, -27.1
8.301e+3, 2.304e+1, -1.316e+1, 2.654e+1, -29.7
6.836e+3, 2.364e+1, -1.560e+1, 2.833e+1, -33.4
5.615e+3, 2.452e+1, -1.857e+1, 3.076e+1, -37.1
4.639e+3, 2.518e+1, -2.177e+1, 3.329e+1, -40.8
3.906e+3, 2.602e+1, -2.518e+1, 3.621e+1, -44.1
3.174e+3, 2.722e+1, -2.996e+1, 4.048e+1, -47.7
2.686e+3, 2.840e+1, -3.445e+1, 4.465e+1, -50.5
2.197e+3, 2.995e+1, -4.073e+1, 5.055e+1, -53.7
1.709e+3, 3.242e+1, -5.024e+1, 5.980e+1, -57.2
1.465e+3, 3.410e+1, -5.711e+1, 6.652e+1, -59.2
1.221e+3, 3.683e+1, -6.706e+1, 7.651e+1, -61.2
9.766e+2, 4.029e+1, -8.022e+1, 8.977e+1, -63.3
8.252e+2, 4.368e+1, -9.201e+1, 1.019e+2, -64.6
6.836e+2, 4.806e+1, -1.072e+2, 1.175e+2, -65.9
5.615e+2, 5.185e+1, -1.252e+2, 1.355e+2, -67.5
4.639e+2, 5.974e+1, -1.491e+2, 1.607e+2, -68.2
3.809e+2, 6.770e+1, -1.755e+2, 1.881e+2, -68.9
3.174e+2, 7.973e+1, -2.077e+2, 2.225e+2, -69.0
2.588e+2, 8.594e+1, -2.390e+2, 2.540e+2, -70.2
2.148e+2, 1.021e+2, -2.801e+2, 2.982e+2, -70.0
1.758e+2, 1.106e+2, -3.308e+2, 3.487e+2, -71.5
1.465e+2, 1.455e+2, -3.772e+2, 4.043e+2, -68.9
1.221e+2, 1.582e+2, -4.427e+2, 4.701e+2, -70.3
9.766e+1, 1.895e+2, -5.283e+2, 5.612e+2, -70.3
8.254e+1, 2.342e+2, -5.902e+2, 6.350e+2, -68.4
6.813e+1, 2.298e+2, -7.032e+2, 7.398e+2, -71.9
5.623e+1, 4.110e+2, -6.338e+2, 7.554e+2, -57.0
4.642e+1, 2.877e+2, -4.074e+1, 2.906e+2, -8.1
3.831e+1, -2.695e+2, -4.648e+2, 5.373e+2, -120.1
3.162e+1, 8.514e+2, -1.196e+2, 8.598e+2, -8.0

File: data/experimental（PEO）/0-1-60.txt
Jan. 16, 2026   17:50:26
A.C. Impedance
File: d:\360movedata\users\20144\desktop\Data Source:  Experiment
Instrument Model:  CHI760E
Header: 
Note: 

Init E (V) = 0
High Frequency (Hz) = 1e+6
Low Frequency (Hz) = 0.01
Imp SF
Amplitude (V) = 0.01
Quiet Time (sec) = 2
Cycles (.1-1Hz) = 1
Cycles (.01-.1Hz) = 1
Cycles (.001-.01Hz) = 1

Freq/Hz, Z'/ohm, Z"/ohm, Z/ohm, Phase/deg

8.252e+5, 1.552e+1, 9.561e+0, 1.823e+1, 31.6
6.816e+5, 1.513e+1, 7.733e+0, 1.699e+1, 27.1
5.625e+5, 1.475e+1, 6.181e+0, 1.599e+1, 22.7
4.639e+5, 1.445e+1, 5.230e+0, 1.536e+1, 19.9
3.828e+5, 1.428e+1, 3.959e+0, 1.482e+1, 15.5
3.164e+5, 1.412e+1, 3.270e+0, 1.449e+1, 13.0
2.607e+5, 1.403e+1, 2.380e+0, 1.423e+1, 9.6
2.158e+5, 1.397e+1, 1.781e+0, 1.408e+1, 7.3
1.777e+5, 1.391e+1, 1.205e+0, 1.396e+1, 5.0
1.465e+5, 1.387e+1, 6.997e-1, 1.389e+1, 2.9
1.211e+5, 1.387e+1, 1.848e-1, 1.387e+1, 0.8
9.961e+4, 1.389e+1, -3.164e-1, 1.390e+1, -1.3
8.252e+4, 1.393e+1, -7.699e-1, 1.395e+1, -3.2
6.812e+4, 1.400e+1, -1.251e+0, 1.406e+1, -5.1
5.615e+4, 1.406e+1, -1.777e+0, 1.417e+1, -7.2
4.639e+4, 1.409e+1, -2.309e+0, 1.428e+1, -9.3
3.833e+4, 1.425e+1, -2.866e+0, 1.454e+1, -11.4
3.174e+4, 1.435e+1, -3.547e+0, 1.478e+1, -13.9
2.612e+4, 1.452e+1, -4.302e+0, 1.514e+1, -16.5
2.148e+4, 1.468e+1, -5.155e+0, 1.556e+1, -19.4
1.782e+4, 1.492e+1, -6.103e+0, 1.612e+1, -22.2
1.465e+4, 1.525e+1, -7.230e+0, 1.687e+1, -25.4
1.221e+4, 1.555e+1, -8.504e+0, 1.772e+1, -28.7
1.001e+4, 1.599e+1, -1.000e+1, 1.886e+1, -32.0
8.301e+3, 1.643e+1, -1.171e+1, 2.018e+1, -35.5
6.836e+3, 1.699e+1, -1.375e+1, 2.185e+1, -39.0
5.615e+3, 1.765e+1, -1.615e+1, 2.393e+1, -42.5
4.639e+3, 1.842e+1, -1.889e+1, 2.638e+1, -45.7
3.906e+3, 1.920e+1, -2.154e+1, 2.885e+1, -48.3
3.174e+3, 2.033e+1, -2.560e+1, 3.268e+1, -51.5
2.686e+3, 2.139e+1, -2.940e+1, 3.636e+1, -54.0
2.197e+3, 2.290e+1, -3.468e+1, 4.156e+1, -56.6
1.709e+3, 2.523e+1, -4.265e+1, 4.955e+1, -59.4
1.465e+3, 2.692e+1, -4.839e+1, 5.537e+1, -60.9
1.221e+3, 2.925e+1, -5.618e+1, 6.334e+1, -62.5
9.766e+2, 3.275e+1, -6.739e+1, 7.492e+1, -64.1
8.252e+2, 3.595e+1, -7.727e+1, 8.523e+1, -65.1
6.836e+2, 4.007e+1, -9.000e+1, 9.852e+1, -66.0
5.615e+2, 4.530e+1, -1.056e+2, 1.149e+2, -66.8
4.639e+2, 5.128e+1, -1.231e+2, 1.333e+2, -67.4
3.809e+2, 5.868e+1, -1.441e+2, 1.556e+2, -67.8
3.174e+2, 6.680e+1, -1.666e+2, 1.795e+2, -68.2
2.588e+2, 7.749e+1, -1.957e+2, 2.105e+2, -68.4
2.148e+2, 8.925e+1, -2.268e+2, 2.437e+2, -68.5
1.758e+2, 1.043e+2, -2.656e+2, 2.854e+2, -68.6
1.465e+2, 1.200e+2, -3.061e+2, 3.288e+2, -68.6
1.221e+2, 1.387e+2, -3.526e+2, 3.789e+2, -68.5
9.766e+1, 1.656e+2, -4.180e+2, 4.496e+2, -68.4
8.254e+1, 1.891e+2, -4.757e+2, 5.119e+2, -68.3
6.813e+1, 2.208e+2, -5.514e+2, 5.940e+2, -68.2
5.623e+1, 2.576e+2, -6.381e+2, 6.881e+2, -68.0
4.642e+1, 3.005e+2, -7.373e+2, 7.962e+2, -67.8
3.831e+1, 3.505e+2, -8.516e+2, 9.209e+2, -67.6
3.162e+1, 4.079e+2, -9.832e+2, 1.064e+3, -67.5

File: data/experimental（PEO）/0-1-70.txt
Jan. 16, 2026   14:45:40
A.C. Impedance
File: d:\360movedata\users\20144\desktop\Data Source:  Experiment
Instrument Model:  CHI760E
Header: 
Note: 

Init E (V) = 0
High Frequency (Hz) = 1e+6
Low Frequency (Hz) = 0.01
Imp SF
Amplitude (V) = 0.01
Quiet Time (sec) = 2
Cycles (.1-1Hz) = 1
Cycles (.01-.1Hz) = 1
Cycles (.001-.01Hz) = 1

Freq/Hz, Z'/ohm, Z"/ohm, Z/ohm, Phase/deg

8.252e+5, 1.282e+1, 1.016e+1, 1.636e+1, 38.4
6.816e+5, 1.232e+1, 8.409e+0, 1.491e+1, 34.3
5.625e+5, 1.192e+1, 6.778e+0, 1.371e+1, 29.6
4.639e+5, 1.163e+1, 5.469e+0, 1.285e+1, 25.2
3.828e+5, 1.139e+1, 4.372e+0, 1.220e+1, 21.0
3.164e+5, 1.124e+1, 3.556e+0, 1.179e+1, 17.6
2.607e+5, 1.112e+1, 2.808e+0, 1.147e+1, 14.2
2.158e+5, 1.109e+1, 2.111e+0, 1.129e+1, 10.8
1.777e+5, 1.105e+1, 1.499e+0, 1.115e+1, 7.7
1.465e+5, 1.105e+1, 1.009e+0, 1.109e+1, 5.2
1.211e+5, 1.100e+1, 3.447e-1, 1.101e+1, 1.8
9.961e+4, 1.102e+1, -9.314e-2, 1.102e+1, -0.5
8.252e+4, 1.107e+1, -5.729e-1, 1.109e+1, -3.0
6.812e+4, 1.112e+1, -1.005e+0, 1.117e+1, -5.2
5.615e+4, 1.124e+1, -1.514e+0, 1.134e+1, -7.7
4.639e+4, 1.131e+1, -2.068e+0, 1.149e+1, -10.4
3.833e+4, 1.141e+1, -2.618e+0, 1.170e+1, -12.9
3.174e+4, 1.154e+1, -3.236e+0, 1.199e+1, -15.7
2.612e+4, 1.172e+1, -3.911e+0, 1.235e+1, -18.5
2.148e+4, 1.191e+1, -4.704e+0, 1.281e+1, -21.6
1.782e+4, 1.216e+1, -5.583e+0, 1.338e+1, -24.7
1.465e+4, 1.242e+1, -6.622e+0, 1.407e+1, -28.1
1.221e+4, 1.264e+1, -7.761e+0, 1.483e+1, -31.6
1.001e+4, 1.316e+1, -9.100e+0, 1.600e+1, -34.7
8.301e+3, 1.360e+1, -1.071e+1, 1.731e+1, -38.2
6.836e+3, 1.416e+1, -1.256e+1, 1.893e+1, -41.6
5.615e+3, 1.481e+1, -1.475e+1, 2.090e+1, -44.9
4.639e+3, 1.557e+1, -1.722e+1, 2.322e+1, -47.9
3.906e+3, 1.636e+1, -1.979e+1, 2.568e+1, -50.4
3.174e+3, 1.748e+1, -2.324e+1, 2.908e+1, -53.0
2.686e+3, 1.855e+1, -2.664e+1, 3.246e+1, -55.1
2.197e+3, 2.005e+1, -3.134e+1, 3.721e+1, -57.4
1.709e+3, 2.235e+1, -3.839e+1, 4.442e+1, -59.8
1.465e+3, 2.405e+1, -4.345e+1, 4.966e+1, -61.0
1.221e+3, 2.638e+1, -5.024e+1, 5.675e+1, -62.3
9.766e+2, 2.982e+1, -5.999e+1, 6.699e+1, -63.6
8.252e+2, 3.293e+1, -6.850e+1, 7.600e+1, -64.3
6.836e+2, 3.693e+1, -7.941e+1, 8.758e+1, -65.1
5.615e+2, 4.190e+1, -9.263e+1, 1.017e+2, -65.7
4.639e+2, 4.751e+1, -1.074e+2, 1.174e+2, -66.1
3.809e+2, 5.440e+1, -1.250e+2, 1.363e+2, -66.5
3.174e+2, 6.185e+1, -1.438e+2, 1.565e+2, -66.7
2.588e+2, 7.151e+1, -1.678e+2, 1.824e+2, -66.9
2.148e+2, 8.203e+1, -1.931e+2, 2.098e+2, -67.0
1.758e+2, 9.513e+1, -2.248e+2, 2.441e+2, -67.1
1.465e+2, 1.089e+2, -2.576e+2, 2.796e+2, -67.1
1.221e+2, 1.245e+2, -2.946e+2, 3.199e+2, -67.1
9.766e+1, 1.468e+2, -3.465e+2, 3.763e+2, -67.0
8.254e+1, 1.659e+2, -3.915e+2, 4.253e+2, -67.0
6.813e+1, 1.920e+2, -4.519e+2, 4.910e+2, -67.0
5.623e+1, 2.219e+2, -5.208e+2, 5.661e+2, -66.9
4.642e+1, 2.558e+2, -5.993e+2, 6.516e+2, -66.9
3.831e+1, 2.954e+2, -6.909e+2, 7.514e+2, -66.8
3.162e+1, 3.406e+2, -7.956e+2, 8.654e+2, -66.8
2.610e+1, 3.916e+2, -9.160e+2, 9.962e+2, -66.9
2.154e+1, 4.503e+2, -1.055e+3, 1.147e+3, -66.9
1.778e+1, 5.169e+2, -1.216e+3, 1.321e+3, -67.0
1.468e+1, 5.916e+2, -1.398e+3, 1.518e+3, -67.1
1.212e+1, 6.778e+2, -1.613e+3, 1.750e+3, -67.2
1.000e+1, 7.780e+2, -1.861e+3, 2.017e+3, -67.3
8.254e+0, 8.941e+2, -2.158e+3, 2.336e+3, -67.5
6.813e+0, 1.023e+3, -2.500e+3, 2.701e+3, -67.7
5.623e+0, 1.171e+3, -2.895e+3, 3.123e+3, -68.0
4.642e+0, 1.342e+3, -3.360e+3, 3.618e+3, -68.2

File: data/experimental（PEO）/0-1-80.txt
Jan. 16, 2026   12:20:55
A.C. Impedance
File: d:\360movedata\users\20144\desktop\Data Source:  Experiment
Instrument Model:  CHI760E
Header: 
Note: 

Init E (V) = 0
High Frequency (Hz) = 1e+6
Low Frequency (Hz) = 0.01
Imp SF
Amplitude (V) = 0.01
Quiet Time (sec) = 2
Cycles (.1-1Hz) = 1
Cycles (.01-.1Hz) = 1
Cycles (.001-.01Hz) = 1

Freq/Hz, Z'/ohm, Z"/ohm, Z/ohm, Phase/deg

8.252e+5, 1.070e+1, 1.105e+1, 1.538e+1, 45.9
6.816e+5, 1.016e+1, 9.099e+0, 1.364e+1, 41.9
5.625e+5, 9.760e+0, 7.407e+0, 1.225e+1, 37.2
4.639e+5, 9.477e+0, 5.978e+0, 1.120e+1, 32.2
3.828e+5, 9.167e+0, 4.987e+0, 1.044e+1, 28.5
3.164e+5, 9.035e+0, 3.960e+0, 9.865e+0, 23.7
2.607e+5, 8.933e+0, 3.165e+0, 9.477e+0, 19.5
2.158e+5, 8.890e+0, 2.381e+0, 9.204e+0, 15.0
1.777e+5, 8.864e+0, 1.744e+0, 9.034e+0, 11.1
1.465e+5, 8.847e+0, 1.197e+0, 8.927e+0, 7.7
1.211e+5, 8.891e+0, 7.261e-1, 8.920e+0, 4.7
9.961e+4, 8.858e+0, 1.717e-1, 8.860e+0, 1.1
8.252e+4, 8.884e+0, -2.263e-1, 8.887e+0, -1.5
6.812e+4, 8.967e+0, -6.680e-1, 8.992e+0, -4.3
5.615e+4, 9.048e+0, -1.103e+0, 9.115e+0, -7.0
4.639e+4, 9.156e+0, -1.583e+0, 9.291e+0, -9.8
3.833e+4, 9.272e+0, -2.102e+0, 9.507e+0, -12.8
3.174e+4, 9.434e+0, -2.650e+0, 9.799e+0, -15.7
2.612e+4, 9.581e+0, -3.245e+0, 1.012e+1, -18.7
2.148e+4, 9.829e+0, -3.925e+0, 1.058e+1, -21.8
1.782e+4, 1.003e+1, -4.679e+0, 1.107e+1, -25.0
1.465e+4, 1.032e+1, -5.551e+0, 1.172e+1, -28.3
1.221e+4, 1.062e+1, -6.467e+0, 1.243e+1, -31.3
1.001e+4, 1.104e+1, -7.614e+0, 1.341e+1, -34.6
8.301e+3, 1.149e+1, -8.910e+0, 1.454e+1, -37.8
6.836e+3, 1.205e+1, -1.041e+1, 1.592e+1, -40.8
5.615e+3, 1.269e+1, -1.217e+1, 1.758e+1, -43.8
4.639e+3, 1.343e+1, -1.415e+1, 1.951e+1, -46.5
3.906e+3, 1.421e+1, -1.619e+1, 2.155e+1, -48.7
3.174e+3, 1.529e+1, -1.904e+1, 2.442e+1, -51.2
2.686e+3, 1.633e+1, -2.167e+1, 2.713e+1, -53.0
2.197e+3, 1.778e+1, -2.518e+1, 3.082e+1, -54.8
1.709e+3, 1.993e+1, -3.058e+1, 3.650e+1, -56.9
1.465e+3, 2.149e+1, -3.440e+1, 4.056e+1, -58.0
1.221e+3, 2.363e+1, -3.954e+1, 4.607e+1, -59.1
9.766e+2, 2.671e+1, -4.681e+1, 5.390e+1, -60.3
8.252e+2, 2.950e+1, -5.316e+1, 6.079e+1, -61.0
6.836e+2, 3.297e+1, -6.118e+1, 6.950e+1, -61.7
5.615e+2, 3.723e+1, -7.087e+1, 8.005e+1, -62.3
4.639e+2, 4.196e+1, -8.163e+1, 9.179e+1, -62.8
3.809e+2, 4.768e+1, -9.449e+1, 1.058e+2, -63.2
3.174e+2, 5.374e+1, -1.081e+2, 1.207e+2, -63.6
2.588e+2, 6.156e+1, -1.255e+2, 1.398e+2, -63.9
2.148e+2, 6.971e+1, -1.439e+2, 1.599e+2, -64.2
1.758e+2, 7.999e+1, -1.668e+2, 1.850e+2, -64.4
1.465e+2, 9.062e+1, -1.905e+2, 2.110e+2, -64.6
1.221e+2, 1.030e+2, -2.180e+2, 2.411e+2, -64.7
9.766e+1, 1.201e+2, -2.559e+2, 2.827e+2, -64.9
8.254e+1, 1.346e+2, -2.892e+2, 3.190e+2, -65.0
6.813e+1, 1.543e+2, -3.333e+2, 3.673e+2, -65.2
5.623e+1, 1.769e+2, -3.838e+2, 4.226e+2, -65.3
4.642e+1, 2.025e+2, -4.413e+2, 4.856e+2, -65.3
3.831e+1, 2.325e+2, -5.087e+2, 5.593e+2, -65.4
3.162e+1, 2.669e+2, -5.859e+2, 6.439e+2, -65.5
2.610e+1, 3.063e+2, -6.744e+2, 7.407e+2, -65.6
2.154e+1, 3.520e+2, -7.770e+2, 8.530e+2, -65.6
1.778e+1, 4.043e+2, -8.948e+2, 9.819e+2, -65.7
1.468e+1, 4.651e+2, -1.031e+3, 1.131e+3, -65.7
1.212e+1, 5.355e+2, -1.188e+3, 1.303e+3, -65.7
1.000e+1, 6.163e+2, -1.365e+3, 1.497e+3, -65.7
8.254e+0, 7.087e+2, -1.574e+3, 1.726e+3, -65.8
6.813e+0, 8.171e+2, -1.817e+3, 1.992e+3, -65.8
5.623e+0, 9.407e+2, -2.093e+3, 2.294e+3, -65.8
4.642e+0, 1.092e+3, -2.422e+3, 2.657e+3, -65.7
3.831e+0, 1.259e+3, -2.803e+3, 3.073e+3, -65.8
3.162e+0, 1.451e+3, -3.214e+3, 3.526e+3, -65.7
2.610e+0, 1.666e+3, -3.738e+3, 4.092e+3, -66.0
2.154e+0, 1.921e+3, -4.277e+3, 4.689e+3, -65.8
1.778e+0, 2.180e+3, -5.094e+3, 5.541e+3, -66.8
1.468e+0, 2.505e+3, -5.823e+3, 6.339e+3, -66.7
1.212e+0, 2.888e+3, -6.661e+3, 7.260e+3, -66.6
1.000e+0, 3.343e+3, -7.632e+3, 8.332e+3, -66.3
8.254e-1, 3.832e+3, -8.767e+3, 9.569e+3, -66.4
6.813e-1, 4.380e+3, -9.952e+3, 1.087e+4, -66.2
5.623e-1, 4.977e+3, -1.133e+4, 1.238e+4, -66.3
4.642e-1, 5.651e+3, -1.294e+4, 1.412e+4, -66.4
3.831e-1, 6.423e+3, -1.478e+4, 1.611e+4, -66.5
3.162e-1, 7.288e+3, -1.691e+4, 1.841e+4, -66.7
2.610e-1, 8.273e+3, -1.936e+4, 2.106e+4, -66.9
2.154e-1, 9.389e+3, -2.238e+4, 2.427e+4, -67.2
1.778e-1, 1.068e+4, -2.553e+4, 2.767e+4, -67.3
1.468e-1, 1.217e+4, -2.932e+4, 3.174e+4, -67.5
1.212e-1, 1.381e+4, -3.368e+4, 3.640e+4, -67.7
1.000e-1, 1.567e+4, -3.875e+4, 4.180e+4, -68.0
8.254e-2, 1.842e+4, -4.526e+4, 4.886e+4, -67.9

File: data/experimental（PEO）/0-2-25.txt
Jan. 17, 2026   14:47:36
A.C. Impedance
File: d:\360movedata\users\20144\desktop\Data Source:  Experiment
Instrument Model:  CHI760E
Header: 
Note: 

Init E (V) = 0
High Frequency (Hz) = 1e+6
Low Frequency (Hz) = 0.01
Imp SF
Amplitude (V) = 0.01
Quiet Time (sec) = 2
Cycles (.1-1Hz) = 1
Cycles (.01-.1Hz) = 1
Cycles (.001-.01Hz) = 1

Freq/Hz, Z'/ohm, Z"/ohm, Z/ohm, Phase/deg

8.252e+5, 1.491e+2, -1.270e+2, 1.959e+2, -40.4
6.816e+5, 1.733e+2, -1.263e+2, 2.145e+2, -36.1
5.625e+5, 1.956e+2, -1.341e+2, 2.371e+2, -34.4
4.639e+5, 2.073e+2, -1.235e+2, 2.413e+2, -30.8
3.828e+5, 2.283e+2, -1.258e+2, 2.607e+2, -28.9
3.164e+5, 2.577e+2, -1.098e+2, 2.802e+2, -23.1
2.607e+5, 2.751e+2, -1.125e+2, 2.972e+2, -22.2
2.158e+5, 2.885e+2, -1.127e+2, 3.098e+2, -21.3
1.777e+5, 3.045e+2, -1.124e+2, 3.246e+2, -20.3
1.465e+5, 3.179e+2, -1.080e+2, 3.357e+2, -18.8
1.211e+5, 3.329e+2, -1.032e+2, 3.485e+2, -17.2
9.961e+4, 3.395e+2, -9.591e+1, 3.528e+2, -15.8
8.252e+4, 3.525e+2, -9.386e+1, 3.648e+2, -14.9
6.812e+4, 3.649e+2, -9.001e+1, 3.758e+2, -13.9
5.615e+4, 3.747e+2, -8.579e+1, 3.844e+2, -12.9
4.639e+4, 3.844e+2, -8.307e+1, 3.933e+2, -12.2
3.833e+4, 3.957e+2, -8.020e+1, 4.037e+2, -11.5
3.174e+4, 4.022e+2, -7.406e+1, 4.090e+2, -10.4
2.612e+4, 4.099e+2, -6.831e+1, 4.156e+2, -9.5
2.148e+4, 4.180e+2, -6.740e+1, 4.234e+2, -9.2
1.782e+4, 4.198e+2, -6.464e+1, 4.248e+2, -8.8
1.465e+4, 4.279e+2, -6.436e+1, 4.327e+2, -8.6
1.221e+4, 4.314e+2, -6.113e+1, 4.358e+2, -8.1
1.001e+4, 4.428e+2, -5.940e+1, 4.468e+2, -7.6
8.301e+3, 4.374e+2, -5.561e+1, 4.409e+2, -7.2
6.836e+3, 4.417e+2, -5.806e+1, 4.455e+2, -7.5
5.615e+3, 4.454e+2, -6.106e+1, 4.496e+2, -7.8
4.639e+3, 4.483e+2, -6.560e+1, 4.530e+2, -8.3
3.906e+3, 4.523e+2, -6.976e+1, 4.576e+2, -8.8
3.174e+3, 4.570e+2, -7.727e+1, 4.635e+2, -9.6
2.686e+3, 4.609e+2, -8.430e+1, 4.685e+2, -10.4
2.197e+3, 4.665e+2, -9.434e+1, 4.759e+2, -11.4
1.709e+3, 4.743e+2, -1.094e+2, 4.867e+2, -13.0
1.465e+3, 4.797e+2, -1.210e+2, 4.947e+2, -14.2
1.221e+3, 4.869e+2, -1.358e+2, 5.055e+2, -15.6
9.766e+2, 4.970e+2, -1.577e+2, 5.214e+2, -17.6
8.252e+2, 5.061e+2, -1.772e+2, 5.362e+2, -19.3
6.836e+2, 5.169e+2, -2.022e+2, 5.550e+2, -21.4
5.615e+2, 5.296e+2, -2.328e+2, 5.785e+2, -23.7
4.639e+2, 5.434e+2, -2.675e+2, 6.057e+2, -26.2
3.809e+2, 5.591e+2, -3.084e+2, 6.385e+2, -28.9
3.174e+2, 5.756e+2, -3.546e+2, 6.761e+2, -31.6
2.588e+2, 5.975e+2, -4.143e+2, 7.271e+2, -34.7
2.148e+2, 6.197e+2, -4.785e+2, 7.829e+2, -37.7
1.758e+2, 6.468e+2, -5.593e+2, 8.550e+2, -40.8
1.465e+2, 6.748e+2, -6.480e+2, 9.356e+2, -43.8
1.221e+2, 7.092e+2, -7.479e+2, 1.031e+3, -46.5
9.766e+1, 7.510e+2, -8.921e+2, 1.166e+3, -49.9
8.254e+1, 7.920e+2, -1.025e+3, 1.296e+3, -52.3
6.813e+1, 8.409e+2, -1.198e+3, 1.464e+3, -54.9
5.623e+1, 8.998e+2, -1.405e+3, 1.669e+3, -57.4
4.642e+1, 9.714e+2, -1.643e+3, 1.909e+3, -59.4
3.831e+1, 1.052e+3, -1.930e+3, 2.198e+3, -61.4
3.162e+1, 1.148e+3, -2.265e+3, 2.540e+3, -63.1

File: data/experimental（PEO）/0-2-40.txt
Jan. 16, 2026   22:17:52
A.C. Impedance
File: d:\360movedata\users\20144\desktop\Data Source:  Experiment
Instrument Model:  CHI760E
Header: 
Note: 

Init E (V) = 0
High Frequency (Hz) = 1e+6
Low Frequency (Hz) = 0.01
Imp SF
Amplitude (V) = 0.01
Quiet Time (sec) = 2
Cycles (.1-1Hz) = 1
Cycles (.01-.1Hz) = 1
Cycles (.001-.01Hz) = 1

Freq/Hz, Z'/ohm, Z"/ohm, Z/ohm, Phase/deg

8.252e+5, 5.393e+1, -8.537e+0, 5.460e+1, -9.0
6.816e+5, 5.571e+1, -9.229e+0, 5.647e+1, -9.4
5.625e+5, 5.770e+1, -8.325e+0, 5.830e+1, -8.2
4.639e+5, 5.890e+1, -8.914e+0, 5.957e+1, -8.6
3.828e+5, 6.044e+1, -9.158e+0, 6.113e+1, -8.6
3.164e+5, 6.178e+1, -9.066e+0, 6.244e+1, -8.3
2.607e+5, 6.300e+1, -8.657e+0, 6.359e+1, -7.8
2.158e+5, 6.410e+1, -8.638e+0, 6.468e+1, -7.7
1.777e+5, 6.523e+1, -8.507e+0, 6.578e+1, -7.4
1.465e+5, 6.581e+1, -8.508e+0, 6.636e+1, -7.4
1.211e+5, 6.668e+1, -8.197e+0, 6.719e+1, -7.0
9.961e+4, 6.760e+1, -3.332e+0, 6.768e+1, -2.8
8.252e+4, 6.803e+1, -4.589e+0, 6.818e+1, -3.9
6.812e+4, 6.894e+1, -5.385e+0, 6.915e+1, -4.5
5.615e+4, 6.941e+1, -6.134e+0, 6.968e+1, -5.1
4.639e+4, 7.023e+1, -6.818e+0, 7.056e+1, -5.5
3.833e+4, 7.103e+1, -7.738e+0, 7.145e+1, -6.2
3.174e+4, 7.152e+1, -8.751e+0, 7.206e+1, -7.0
2.612e+4, 7.209e+1, -1.009e+1, 7.279e+1, -8.0
2.148e+4, 7.295e+1, -1.145e+1, 7.384e+1, -8.9
1.782e+4, 7.375e+1, -1.307e+1, 7.490e+1, -10.0
1.465e+4, 7.464e+1, -1.472e+1, 7.608e+1, -11.2
1.221e+4, 7.572e+1, -1.675e+1, 7.755e+1, -12.5
1.001e+4, 7.661e+1, -1.900e+1, 7.893e+1, -13.9
8.301e+3, 7.795e+1, -2.177e+1, 8.093e+1, -15.6
6.836e+3, 7.935e+1, -2.485e+1, 8.315e+1, -17.4
5.615e+3, 8.099e+1, -2.851e+1, 8.586e+1, -19.4
4.639e+3, 8.281e+1, -3.260e+1, 8.900e+1, -21.5
3.906e+3, 8.455e+1, -3.685e+1, 9.223e+1, -23.5
3.174e+3, 8.701e+1, -4.278e+1, 9.695e+1, -26.2
2.686e+3, 8.916e+1, -4.831e+1, 1.014e+2, -28.5
2.197e+3, 9.213e+1, -5.589e+1, 1.078e+2, -31.2
1.709e+3, 9.636e+1, -6.729e+1, 1.175e+2, -34.9
1.465e+3, 9.927e+1, -7.549e+1, 1.247e+2, -37.3
1.221e+3, 1.031e+2, -8.663e+1, 1.347e+2, -40.0
9.766e+2, 1.085e+2, -1.027e+2, 1.494e+2, -43.4
8.252e+2, 1.132e+2, -1.170e+2, 1.628e+2, -46.0
6.836e+2, 1.189e+2, -1.356e+2, 1.804e+2, -48.8
5.615e+2, 1.258e+2, -1.585e+2, 2.023e+2, -51.6
4.639e+2, 1.338e+2, -1.845e+2, 2.279e+2, -54.1
3.809e+2, 1.428e+2, -2.165e+2, 2.594e+2, -56.6
3.174e+2, 1.528e+2, -2.510e+2, 2.939e+2, -58.7
2.588e+2, 1.658e+2, -2.966e+2, 3.397e+2, -60.8
2.148e+2, 1.797e+2, -3.455e+2, 3.894e+2, -62.5
1.758e+2, 1.980e+2, -4.076e+2, 4.531e+2, -64.1
1.465e+2, 2.171e+2, -4.735e+2, 5.209e+2, -65.4
1.221e+2, 2.403e+2, -5.497e+2, 5.999e+2, -66.4
9.766e+1, 2.737e+2, -6.581e+2, 7.128e+2, -67.4

File: data/experimental（PEO）/0-2-50.txt
Jan. 16, 2026   20:12:24
A.C. Impedance
File: d:\360movedata\users\20144\desktop\Data Source:  Experiment
Instrument Model:  CHI760E
Header: 
Note: 

Init E (V) = 0
High Frequency (Hz) = 1e+6
Low Frequency (Hz) = 0.01
Imp SF
Amplitude (V) = 0.01
Quiet Time (sec) = 2
Cycles (.1-1Hz) = 1
Cycles (.01-.1Hz) = 1
Cycles (.001-.01Hz) = 1

Freq/Hz, Z'/ohm, Z"/ohm, Z/ohm, Phase/deg

8.252e+5, 2.123e+1, 8.167e+0, 2.275e+1, 21.0
6.816e+5, 2.103e+1, 6.215e+0, 2.193e+1, 16.5
5.625e+5, 2.070e+1, 5.448e+0, 2.141e+1, 14.7
4.639e+5, 2.033e+1, 4.111e+0, 2.074e+1, 11.4
3.828e+5, 2.016e+1, 3.671e+0, 2.049e+1, 10.3
3.164e+5, 2.006e+1, 2.753e+0, 2.025e+1, 7.8
2.607e+5, 1.994e+1, 1.961e+0, 2.003e+1, 5.6
2.158e+5, 1.993e+1, 1.422e+0, 1.998e+1, 4.1
1.777e+5, 1.988e+1, 7.306e-1, 1.990e+1, 2.1
1.465e+5, 1.994e+1, 3.073e-1, 1.995e+1, 0.9
1.211e+5, 1.992e+1, -2.028e-1, 1.993e+1, -0.6
9.961e+4, 2.004e+1, -7.122e-1, 2.006e+1, -2.0
8.252e+4, 2.011e+1, -1.231e+0, 2.015e+1, -3.5
6.812e+4, 2.017e+1, -1.701e+0, 2.024e+1, -4.8
5.615e+4, 2.030e+1, -2.223e+0, 2.042e+1, -6.3
4.639e+4, 2.035e+1, -2.804e+0, 2.054e+1, -7.8
3.833e+4, 2.055e+1, -3.435e+0, 2.083e+1, -9.5
3.174e+4, 2.068e+1, -4.108e+0, 2.108e+1, -11.2
2.612e+4, 2.095e+1, -4.985e+0, 2.153e+1, -13.4
2.148e+4, 2.113e+1, -6.010e+0, 2.197e+1, -15.9
1.782e+4, 2.147e+1, -7.023e+0, 2.259e+1, -18.1
1.465e+4, 2.176e+1, -8.383e+0, 2.332e+1, -21.1
1.221e+4, 2.212e+1, -9.784e+0, 2.418e+1, -23.9
1.001e+4, 2.262e+1, -1.156e+1, 2.540e+1, -27.1
8.301e+3, 2.317e+1, -1.320e+1, 2.667e+1, -29.7
6.836e+3, 2.381e+1, -1.566e+1, 2.850e+1, -33.3
5.615e+3, 2.458e+1, -1.857e+1, 3.081e+1, -37.1
4.639e+3, 2.544e+1, -2.187e+1, 3.355e+1, -40.7
3.906e+3, 2.633e+1, -2.531e+1, 3.652e+1, -43.9
3.174e+3, 2.759e+1, -3.017e+1, 4.088e+1, -47.6
2.686e+3, 2.878e+1, -3.472e+1, 4.510e+1, -50.3
2.197e+3, 3.042e+1, -4.110e+1, 5.114e+1, -53.5
1.709e+3, 3.293e+1, -5.079e+1, 6.053e+1, -57.0
1.465e+3, 3.469e+1, -5.765e+1, 6.728e+1, -59.0
1.221e+3, 3.727e+1, -6.741e+1, 7.703e+1, -61.1
9.766e+2, 4.101e+1, -8.139e+1, 9.113e+1, -63.3
8.252e+2, 4.438e+1, -9.381e+1, 1.038e+2, -64.7
6.836e+2, 4.845e+1, -1.101e+2, 1.203e+2, -66.2
5.615e+2, 5.434e+1, -1.296e+2, 1.406e+2, -67.3
4.639e+2, 6.021e+1, -1.508e+2, 1.624e+2, -68.2
3.809e+2, 6.932e+1, -1.792e+2, 1.921e+2, -68.9
3.174e+2, 7.781e+1, -2.085e+2, 2.226e+2, -69.5
2.588e+2, 8.995e+1, -2.469e+2, 2.628e+2, -70.0
2.148e+2, 1.100e+2, -2.888e+2, 3.091e+2, -69.1
1.758e+2, 1.196e+2, -3.380e+2, 3.585e+2, -70.5
1.465e+2, 1.388e+2, -3.930e+2, 4.168e+2, -70.6
1.221e+2, 1.603e+2, -4.547e+2, 4.821e+2, -70.6
9.766e+1, 1.920e+2, -5.423e+2, 5.753e+2, -70.5
8.254e+1, 2.208e+2, -6.273e+2, 6.650e+2, -70.6
6.813e+1, 2.087e+2, -7.383e+2, 7.672e+2, -74.2
5.623e+1, 3.053e+2, -8.370e+2, 8.909e+2, -70.0
4.642e+1, 3.657e+2, -9.566e+2, 1.024e+3, -69.1

File: data/experimental（PEO）/0-2-60.txt
Jan. 16, 2026   17:54:38
A.C. Impedance
File: d:\360movedata\users\20144\desktop\Data Source:  Experiment
Instrument Model:  CHI760E
Header: 
Note: 

Init E (V) = 0
High Frequency (Hz) = 1e+6
Low Frequency (Hz) = 0.01
Imp SF
Amplitude (V) = 0.01
Quiet Time (sec) = 2
Cycles (.1-1Hz) = 1
Cycles (.01-.1Hz) = 1
Cycles (.001-.01Hz) = 1

Freq/Hz, Z'/ohm, Z"/ohm, Z/ohm, Phase/deg

8.252e+5, 1.522e+1, 9.522e+0, 1.796e+1, 32.0
6.816e+5, 1.477e+1, 7.573e+0, 1.660e+1, 27.1
5.625e+5, 1.432e+1, 6.203e+0, 1.560e+1, 23.4
4.639e+5, 1.403e+1, 5.027e+0, 1.490e+1, 19.7
3.828e+5, 1.382e+1, 4.103e+0, 1.441e+1, 16.5
3.164e+5, 1.369e+1, 3.196e+0, 1.406e+1, 13.1
2.607e+5, 1.364e+1, 2.506e+0, 1.386e+1, 10.4
2.158e+5, 1.360e+1, 1.922e+0, 1.373e+1, 8.0
1.777e+5, 1.355e+1, 1.256e+0, 1.361e+1, 5.3
1.465e+5, 1.357e+1, 7.662e-1, 1.359e+1, 3.2
1.211e+5, 1.360e+1, 2.068e-1, 1.361e+1, 0.9
9.961e+4, 1.364e+1, -3.211e-1, 1.364e+1, -1.3
8.252e+4, 1.369e+1, -7.691e-1, 1.371e+1, -3.2
6.812e+4, 1.379e+1, -1.255e+0, 1.385e+1, -5.2
5.615e+4, 1.391e+1, -1.757e+0, 1.402e+1, -7.2
4.639e+4, 1.403e+1, -2.288e+0, 1.422e+1, -9.3
3.833e+4, 1.418e+1, -2.879e+0, 1.447e+1, -11.5
3.174e+4, 1.429e+1, -3.518e+0, 1.472e+1, -13.8
2.612e+4, 1.448e+1, -4.296e+0, 1.511e+1, -16.5
2.148e+4, 1.469e+1, -5.168e+0, 1.557e+1, -19.4
1.782e+4, 1.498e+1, -6.115e+0, 1.618e+1, -22.2
1.465e+4, 1.526e+1, -7.246e+0, 1.689e+1, -25.4
1.221e+4, 1.562e+1, -8.464e+0, 1.777e+1, -28.5
1.001e+4, 1.609e+1, -1.003e+1, 1.896e+1, -31.9
8.301e+3, 1.656e+1, -1.176e+1, 2.031e+1, -35.4
6.836e+3, 1.714e+1, -1.383e+1, 2.202e+1, -38.9
5.615e+3, 1.784e+1, -1.626e+1, 2.414e+1, -42.3
4.639e+3, 1.864e+1, -1.903e+1, 2.664e+1, -45.6
3.906e+3, 1.945e+1, -2.172e+1, 2.915e+1, -48.1
3.174e+3, 2.062e+1, -2.584e+1, 3.306e+1, -51.4
2.686e+3, 2.172e+1, -2.970e+1, 3.679e+1, -53.8
2.197e+3, 2.326e+1, -3.509e+1, 4.210e+1, -56.5
1.709e+3, 2.564e+1, -4.322e+1, 5.026e+1, -59.3
1.465e+3, 2.738e+1, -4.909e+1, 5.621e+1, -60.8
1.221e+3, 2.977e+1, -5.705e+1, 6.435e+1, -62.4
9.766e+2, 3.333e+1, -6.854e+1, 7.622e+1, -64.1
8.252e+2, 3.657e+1, -7.872e+1, 8.680e+1, -65.1
6.836e+2, 4.077e+1, -9.182e+1, 1.005e+2, -66.1
5.615e+2, 4.603e+1, -1.078e+2, 1.172e+2, -66.9
4.639e+2, 5.211e+1, -1.258e+2, 1.361e+2, -67.5
3.809e+2, 5.959e+1, -1.474e+2, 1.590e+2, -68.0
3.174e+2, 6.784e+1, -1.705e+2, 1.835e+2, -68.3
2.588e+2, 7.876e+1, -2.004e+2, 2.153e+2, -68.5
2.148e+2, 9.087e+1, -2.324e+2, 2.495e+2, -68.6
1.758e+2, 1.061e+2, -2.719e+2, 2.919e+2, -68.7
1.465e+2, 1.218e+2, -3.132e+2, 3.361e+2, -68.7
1.221e+2, 1.407e+2, -3.608e+2, 3.873e+2, -68.7
9.766e+1, 1.678e+2, -4.268e+2, 4.586e+2, -68.5
8.254e+1, 1.915e+2, -4.846e+2, 5.210e+2, -68.4
6.813e+1, 2.238e+2, -5.612e+2, 6.042e+2, -68.3
5.623e+1, 2.614e+2, -6.488e+2, 6.995e+2, -68.1
4.642e+1, 3.034e+2, -7.483e+2, 8.075e+2, -67.9
3.831e+1, 3.544e+2, -8.643e+2, 9.342e+2, -67.7
3.162e+1, 4.125e+2, -9.969e+2, 1.079e+3, -67.5

File: data/experimental（PEO）/0-2-70.txt
Jan. 16, 2026   14:55:54
A.C. Impedance
File: d:\360movedata\users\20144\desktop\Data Source:  Experiment
Instrument Model:  CHI760E
Header: 
Note: 

Init E (V) = 0
High Frequency (Hz) = 1e+6
Low Frequency (Hz) = 0.01
Imp SF
Amplitude (V) = 0.01
Quiet Time (sec) = 2
Cycles (.1-1Hz) = 1
Cycles (.01-.1Hz) = 1
Cycles (.001-.01Hz) = 1

Freq/Hz, Z'/ohm, Z"/ohm, Z/ohm, Phase/deg

8.252e+5, 1.260e+1, 9.988e+0, 1.608e+1, 38.4
6.816e+5, 1.178e+1, 8.298e+0, 1.441e+1, 35.2
5.625e+5, 1.133e+1, 6.807e+0, 1.322e+1, 31.0
4.639e+5, 1.095e+1, 5.622e+0, 1.231e+1, 27.2
3.828e+5, 1.076e+1, 4.490e+0, 1.166e+1, 22.7
3.164e+5, 1.060e+1, 3.547e+0, 1.118e+1, 18.5
2.607e+5, 1.051e+1, 2.768e+0, 1.087e+1, 14.8
2.158e+5, 1.046e+1, 2.080e+0, 1.066e+1, 11.3
1.777e+5, 1.040e+1, 1.481e+0, 1.051e+1, 8.1
1.465e+5, 1.040e+1, 1.012e+0, 1.044e+1, 5.6
1.211e+5, 1.042e+1, 4.213e-1, 1.043e+1, 2.3
9.961e+4, 1.040e+1, -6.277e-2, 1.040e+1, -0.3
8.252e+4, 1.046e+1, -5.108e-1, 1.047e+1, -2.8
6.812e+4, 1.051e+1, -1.042e+0, 1.056e+1, -5.7
5.615e+4, 1.056e+1, -1.484e+0, 1.066e+1, -8.0
4.639e+4, 1.069e+1, -1.978e+0, 1.087e+1, -10.5
3.833e+4, 1.079e+1, -2.518e+0, 1.108e+1, -13.1
3.174e+4, 1.094e+1, -3.115e+0, 1.137e+1, -15.9
2.612e+4, 1.107e+1, -3.824e+0, 1.171e+1, -19.1
2.148e+4, 1.127e+1, -4.599e+0, 1.217e+1, -22.2
1.782e+4, 1.152e+1, -5.435e+0, 1.273e+1, -25.3
1.465e+4, 1.178e+1, -6.446e+0, 1.342e+1, -28.7
1.221e+4, 1.211e+1, -7.530e+0, 1.426e+1, -31.9
1.001e+4, 1.251e+1, -8.890e+0, 1.535e+1, -35.4
8.301e+3, 1.297e+1, -1.041e+1, 1.663e+1, -38.8
6.836e+3, 1.351e+1, -1.222e+1, 1.822e+1, -42.1
5.615e+3, 1.417e+1, -1.434e+1, 2.016e+1, -45.3
4.639e+3, 1.491e+1, -1.674e+1, 2.242e+1, -48.3
3.906e+3, 1.569e+1, -1.923e+1, 2.482e+1, -50.8
3.174e+3, 1.681e+1, -2.273e+1, 2.827e+1, -53.5
2.686e+3, 1.786e+1, -2.585e+1, 3.142e+1, -55.4
2.197e+3, 1.934e+1, -3.043e+1, 3.606e+1, -57.6
1.709e+3, 2.159e+1, -3.724e+1, 4.304e+1, -59.9
1.465e+3, 2.326e+1, -4.215e+1, 4.815e+1, -61.1
1.221e+3, 2.556e+1, -4.874e+1, 5.504e+1, -62.3
9.766e+2, 2.891e+1, -5.820e+1, 6.498e+1, -63.6
8.252e+2, 3.195e+1, -6.648e+1, 7.376e+1, -64.3
6.836e+2, 3.585e+1, -7.705e+1, 8.498e+1, -65.0
5.615e+2, 4.068e+1, -8.991e+1, 9.869e+1, -65.7
4.639e+2, 4.618e+1, -1.042e+2, 1.140e+2, -66.1
3.809e+2, 5.289e+1, -1.214e+2, 1.324e+2, -66.5
3.174e+2, 6.017e+1, -1.396e+2, 1.520e+2, -66.7
2.588e+2, 6.969e+1, -1.630e+2, 1.773e+2, -66.9
2.148e+2, 7.991e+1, -1.877e+2, 2.040e+2, -66.9
1.758e+2, 9.279e+1, -2.186e+2, 2.375e+2, -67.0
1.465e+2, 1.060e+2, -2.504e+2, 2.719e+2, -67.1
1.221e+2, 1.214e+2, -2.869e+2, 3.115e+2, -67.1
9.766e+1, 1.436e+2, -3.372e+2, 3.665e+2, -66.9
8.254e+1, 1.620e+2, -3.819e+2, 4.148e+2, -67.0
6.813e+1, 1.874e+2, -4.409e+2, 4.791e+2, -67.0
5.623e+1, 2.165e+2, -5.083e+2, 5.525e+2, -66.9
4.642e+1, 2.497e+2, -5.851e+2, 6.362e+2, -66.9
3.831e+1, 2.884e+2, -6.747e+2, 7.337e+2, -66.9
3.162e+1, 3.324e+2, -7.773e+2, 8.454e+2, -66.8
2.610e+1, 3.826e+2, -8.953e+2, 9.736e+2, -66.9
2.154e+1, 4.400e+2, -1.032e+3, 1.122e+3, -66.9
1.778e+1, 5.049e+2, -1.189e+3, 1.292e+3, -67.0
1.468e+1, 5.780e+2, -1.369e+3, 1.486e+3, -67.1
1.212e+1, 6.631e+2, -1.579e+3, 1.713e+3, -67.2
1.000e+1, 7.607e+2, -1.826e+3, 1.978e+3, -67.4
8.254e+0, 8.701e+2, -2.110e+3, 2.282e+3, -67.6
6.813e+0, 1.001e+3, -2.451e+3, 2.648e+3, -67.8

File: data/experimental（PEO）/0-2-80.txt
Jan. 16, 2026   12:27:54
A.C. Impedance
File: d:\360movedata\users\20144\desktop\Data Source:  Experiment
Instrument Model:  CHI760E
Header: 
Note: 

Init E (V) = 0
High Frequency (Hz) = 1e+6
Low Frequency (Hz) = 0.01
Imp SF
Amplitude (V) = 0.01
Quiet Time (sec) = 2
Cycles (.1-1Hz) = 1
Cycles (.01-.1Hz) = 1
Cycles (.001-.01Hz) = 1

Freq/Hz, Z'/ohm, Z"/ohm, Z/ohm, Phase/deg

8.252e+5, 9.816e+0, 1.122e+1, 1.491e+1, 48.8
6.816e+5, 9.282e+0, 9.305e+0, 1.314e+1, 45.1
5.625e+5, 8.640e+0, 7.714e+0, 1.158e+1, 41.8
4.639e+5, 8.303e+0, 6.347e+0, 1.045e+1, 37.4
3.828e+5, 8.190e+0, 5.124e+0, 9.661e+0, 32.0
3.164e+5, 8.048e+0, 4.131e+0, 9.047e+0, 27.2
2.607e+5, 7.948e+0, 3.258e+0, 8.590e+0, 22.3
2.158e+5, 7.878e+0, 2.566e+0, 8.286e+0, 18.0
1.777e+5, 7.853e+0, 1.933e+0, 8.087e+0, 13.8
1.465e+5, 7.821e+0, 1.428e+0, 7.951e+0, 10.4
1.211e+5, 7.860e+0, 9.345e-1, 7.915e+0, 6.8
9.961e+4, 7.865e+0, 5.065e-1, 7.881e+0, 3.7
8.252e+4, 7.912e+0, 8.520e-2, 7.912e+0, 0.6
6.812e+4, 7.974e+0, -3.184e-1, 7.981e+0, -2.3
5.615e+4, 8.070e+0, -6.810e-1, 8.098e+0, -4.8
4.639e+4, 8.140e+0, -1.070e+0, 8.210e+0, -7.5
3.833e+4, 8.220e+0, -1.439e+0, 8.345e+0, -9.9
3.174e+4, 8.333e+0, -1.870e+0, 8.541e+0, -12.6
2.612e+4, 8.483e+0, -2.347e+0, 8.802e+0, -15.5
2.148e+4, 8.672e+0, -2.874e+0, 9.135e+0, -18.3
1.782e+4, 8.824e+0, -3.430e+0, 9.467e+0, -21.2
1.465e+4, 9.043e+0, -4.073e+0, 9.918e+0, -24.2
1.221e+4, 9.326e+0, -4.734e+0, 1.046e+1, -26.9
1.001e+4, 9.591e+0, -5.596e+0, 1.110e+1, -30.3
8.301e+3, 9.911e+0, -6.538e+0, 1.187e+1, -33.4
6.836e+3, 1.030e+1, -7.635e+0, 1.283e+1, -36.5
5.615e+3, 1.077e+1, -8.930e+0, 1.399e+1, -39.7
4.639e+3, 1.128e+1, -1.038e+1, 1.533e+1, -42.6
3.906e+3, 1.181e+1, -1.189e+1, 1.676e+1, -45.2
3.174e+3, 1.256e+1, -1.401e+1, 1.882e+1, -48.1
2.686e+3, 1.327e+1, -1.597e+1, 2.076e+1, -50.3
2.197e+3, 1.424e+1, -1.871e+1, 2.351e+1, -52.7
1.709e+3, 1.571e+1, -2.278e+1, 2.767e+1, -55.4
1.465e+3, 1.675e+1, -2.563e+1, 3.061e+1, -56.8
1.221e+3, 1.819e+1, -2.958e+1, 3.473e+1, -58.4
9.766e+2, 2.028e+1, -3.524e+1, 4.066e+1, -60.1
8.252e+2, 2.217e+1, -4.023e+1, 4.594e+1, -61.1
6.836e+2, 2.455e+1, -4.661e+1, 5.268e+1, -62.2
5.615e+2, 2.748e+1, -5.433e+1, 6.089e+1, -63.2
4.639e+2, 3.080e+1, -6.299e+1, 7.012e+1, -63.9
3.809e+2, 3.485e+1, -7.340e+1, 8.126e+1, -64.6
3.174e+2, 3.924e+1, -8.449e+1, 9.316e+1, -65.1
2.588e+2, 4.491e+1, -9.882e+1, 1.085e+2, -65.6
2.148e+2, 5.108e+1, -1.141e+2, 1.250e+2, -65.9
1.758e+2, 5.889e+1, -1.330e+2, 1.455e+2, -66.1
1.465e+2, 6.712e+1, -1.529e+2, 1.670e+2, -66.3
1.221e+2, 7.669e+1, -1.756e+2, 1.916e+2, -66.4
9.766e+1, 9.046e+1, -2.074e+2, 2.263e+2, -66.4
8.254e+1, 1.027e+2, -2.351e+2, 2.566e+2, -66.4
6.813e+1, 1.193e+2, -2.719e+2, 2.969e+2, -66.3
5.623e+1, 1.388e+2, -3.138e+2, 3.432e+2, -66.1
4.642e+1, 1.615e+2, -3.612e+2, 3.956e+2, -65.9
3.831e+1, 1.886e+2, -4.163e+2, 4.570e+2, -65.6
3.162e+1, 2.203e+2, -4.785e+2, 5.268e+2, -65.3
2.610e+1, 2.573e+2, -5.491e+2, 6.064e+2, -64.9
2.154e+1, 3.005e+2, -6.291e+2, 6.972e+2, -64.5
1.778e+1, 3.506e+2, -7.193e+2, 8.002e+2, -64.0
1.468e+1, 4.085e+2, -8.217e+2, 9.176e+2, -63.6
1.212e+1, 4.752e+2, -9.368e+2, 1.050e+3, -63.1
1.000e+1, 5.517e+2, -1.066e+3, 1.201e+3, -62.6
8.254e+0, 6.346e+2, -1.210e+3, 1.366e+3, -62.3
6.813e+0, 7.308e+2, -1.378e+3, 1.560e+3, -62.1
5.623e+0, 8.382e+2, -1.567e+3, 1.777e+3, -61.9
4.642e+0, 9.555e+2, -1.784e+3, 2.024e+3, -61.8
3.831e+0, 1.094e+3, -2.047e+3, 2.321e+3, -61.9
3.162e+0, 1.243e+3, -2.324e+3, 2.635e+3, -61.9
2.610e+0, 1.405e+3, -2.683e+3, 3.028e+3, -62.4
2.154e+0, 1.582e+3, -3.051e+3, 3.437e+3, -62.6
1.778e+0, 1.779e+3, -3.650e+3, 4.061e+3, -64.0
