Repository: ChemCode-Chang/EIS-Toolbox

# EIS_Toolbox: A Physically Self-Consistent Automated Robust Framework

EIS_Toolbox is a high-throughput automated analysis framework designed for Electrochemical Impedance Spectroscopy (EIS) data. It provides a robust solution for the batch analysis of impedance spectra.

## Applicability
Strictly applicable to polymer solid electrolyte blocking systems and similar ionic conductor systems.

## Algorithmic Robustness
This framework is engineered to screen and isolate non-ideal polarization scenarios encountered in experimental environments:
- Strong Random Noise: Identified and suppressed via effective smoothing operators.
- High-Frequency Response Truncation: Managed by topology recognition mechanisms.
- Low-Frequency Non-Stationary Drift: Isolated via segmented governance strategies and asymmetric geometric truncation to ensure analysis on valid data segments.

## Key Features
- Robust Data Screening: Multi-level adaptive preprocessing based on Kramers-Kronig (K-K) consistency verification to isolate non-intrinsic signals.
- Smart Topology Recognition: Hierarchical recognition integrating geometric priors and statistical decision-making.
- High-Throughput Inversion: Automated thermodynamic and kinetic analysis extending to temperature-dependent sequences.
- User-Friendly: Includes both a Python CLI and a GUI application (EIS_Toolbox.exe).

## Prerequisites
This project requires Python 3.8+ and the following dependencies:
pip install -r requirements.txt

## Quick Start
Running the Application

**GUI Version :** No installation required. Click the links below to download directly, and double-click to run:
- [Download English Version (EIS_Toolbox_v1.5_EN.exe)](https://github.com/ChemCode-Chang/EIS-Toolbox/releases/download/v1.5/EIS_Toolbox_v1.5_EN.exe)
- [Download Chinese Version (EIS_Toolbox_v1.5_CN.exe)](https://github.com/ChemCode-Chang/EIS-Toolbox/releases/download/v1.5/EIS_Toolbox_v1.5_CN.exe)

- Script Version: Run the main program via terminal: `python gui_app.py`

## Citation
(Citation details will be added upon formal paper publication.)

# EIS_Toolbox: 高通量、物理自洽的自动化 EIS 分析框架

EIS_Toolbox 是一个为电化学阻抗谱 (EIS) 数据设计的高通量自动化分析框架，旨在为阻抗谱数据提供鲁棒的批处理分析方案。

## 适用范围
仅适用于聚合物固态电解质阻塞体系及其类似离子导体体系。

## 算法鲁棒性
本框架针对实验中常见的非理想极化场景进行了深度优化，具备极强的鲁棒性，能够客观地识别并处理干扰信号：
- 强随机噪声： 通过有效的滤波算子进行筛选与抑制。
- 高频响应截断：通过拓扑识别机制进行特征识别。
- 低频非稳态漂移： 采用分段治理策略与非对称几何截断，对漂移数据进行隔离，确保仅在有效数据区间内进行分析。

## 主要功能
- 鲁棒的数据筛选： 基于 Kramers-Kronig (K-K) 一致性校验的多级自适应预处理，用于甄别异常信号。
- 智能拓扑识别：融合几何先验与统计判决的分层识别机制，消除了人工拟合偏差。
- 高通量反演： 支持从单点分析扩展至全温度序列的热力学与动力学自动化计算。
- 用户友好： 提供 Python 脚本接口以及配套的 GUI 桌面程序 (EIS_Toolbox.exe)。

## 安装说明
本项目需要 Python 3.8+ 环境，请运行以下命令安装依赖：
pip install -r requirements.txt

## 快速开始
如何运行程序
**GUI 软件版:** 无需配置 Python 环境，直接点击下方链接下载，双击即可运行：
- [点击下载 中文版 (EIS_Toolbox_v1.5_CN.exe)](https://github.com/ChemCode-Chang/EIS-Toolbox/releases/download/v1.5/EIS_Toolbox_v1.5_CN.exe)
- [点击下载 英文版 (EIS_Toolbox_v1.5_EN.exe)](https://github.com/ChemCode-Chang/EIS-Toolbox/releases/download/v1.5/EIS_Toolbox_v1.5_EN.exe)

- 源码脚本版: 在终端中运行主程序: `python gui_app.py`

## 引用说明
(本软件相关论文正在审稿中，引用信息将在论文正式发表后更新。)

## 开源协议
本项目采用 MIT 开源协议。

## 联系方式
如有问题或建议，请联系：2014488020@qq.com

File: data/experimental（composite-modified ）/3-1-30.txt
Jan. 17, 2026   12:44:45
A.C. Impedance
File: d:\360movedata\users\20144\desktop\Data Source:  Experiment
Instrument Model:  CHI760E
Header: 
Note: 

Init E (V) = 0
High Frequency (Hz) = 1e+6
Low Frequency (Hz) = 0.01
Imp SF
Amplitude (V) = 0.01
Quiet Time (sec) = 2
Cycles (.1-1Hz) = 1
Cycles (.01-.1Hz) = 1
Cycles (.001-.01Hz) = 1

Freq/Hz, Z'/ohm, Z"/ohm, Z/ohm, Phase/deg

8.252e+5, 4.862e+1, -1.591e+1, 5.116e+1, -18.1
6.816e+5, 5.193e+1, -1.774e+1, 5.488e+1, -18.9
5.625e+5, 5.529e+1, -1.872e+1, 5.837e+1, -18.7
4.639e+5, 5.877e+1, -1.957e+1, 6.195e+1, -18.4
3.828e+5, 6.212e+1, -1.925e+1, 6.503e+1, -17.2
3.164e+5, 6.518e+1, -1.883e+1, 6.785e+1, -16.1
2.607e+5, 6.783e+1, -1.966e+1, 7.063e+1, -16.2
2.158e+5, 7.058e+1, -1.912e+1, 7.312e+1, -15.2
1.777e+5, 7.333e+1, -1.868e+1, 7.567e+1, -14.3
1.465e+5, 7.573e+1, -1.841e+1, 7.793e+1, -13.7
1.211e+5, 7.839e+1, -1.786e+1, 8.040e+1, -12.8
9.961e+4, 8.058e+1, -1.231e+1, 8.152e+1, -8.7
8.252e+4, 8.254e+1, -1.252e+1, 8.349e+1, -8.6
6.812e+4, 8.473e+1, -1.271e+1, 8.568e+1, -8.5
5.615e+4, 8.641e+1, -1.293e+1, 8.737e+1, -8.5
4.639e+4, 8.799e+1, -1.311e+1, 8.896e+1, -8.5
3.833e+4, 8.935e+1, -1.311e+1, 9.030e+1, -8.3
3.174e+4, 9.091e+1, -1.322e+1, 9.186e+1, -8.3
2.612e+4, 9.216e+1, -1.358e+1, 9.315e+1, -8.4
2.148e+4, 9.363e+1, -1.403e+1, 9.467e+1, -8.5
1.782e+4, 9.495e+1, -1.470e+1, 9.608e+1, -8.8
1.465e+4, 9.614e+1, -1.548e+1, 9.738e+1, -9.1
1.221e+4, 9.711e+1, -1.645e+1, 9.849e+1, -9.6
1.001e+4, 9.837e+1, -1.784e+1, 9.997e+1, -10.3
8.301e+3, 9.986e+1, -1.965e+1, 1.018e+2, -11.1
6.836e+3, 1.012e+2, -2.174e+1, 1.035e+2, -12.1
5.615e+3, 1.028e+2, -2.423e+1, 1.057e+2, -13.3
4.639e+3, 1.044e+2, -2.716e+1, 1.078e+2, -14.6
3.906e+3, 1.060e+2, -3.009e+1, 1.102e+2, -15.8
3.174e+3, 1.081e+2, -3.432e+1, 1.135e+2, -17.6
2.686e+3, 1.100e+2, -3.829e+1, 1.165e+2, -19.2
2.197e+3, 1.124e+2, -4.382e+1, 1.206e+2, -21.3
1.709e+3, 1.156e+2, -5.219e+1, 1.268e+2, -24.3
1.465e+3, 1.178e+2, -5.823e+1, 1.314e+2, -26.3
1.221e+3, 1.205e+2, -6.653e+1, 1.377e+2, -28.9
9.766e+2, 1.243e+2, -7.857e+1, 1.470e+2, -32.3
8.252e+2, 1.275e+2, -8.945e+1, 1.557e+2, -35.1
6.836e+2, 1.312e+2, -1.037e+2, 1.672e+2, -38.3
5.615e+2, 1.356e+2, -1.215e+2, 1.821e+2, -41.8
4.639e+2, 1.403e+2, -1.420e+2, 1.996e+2, -45.3
3.809e+2, 1.462e+2, -1.672e+2, 2.221e+2, -48.8
3.174e+2, 1.522e+2, -1.950e+2, 2.473e+2, -52.0
2.588e+2, 1.598e+2, -2.318e+2, 2.816e+2, -55.4
2.148e+2, 1.681e+2, -2.719e+2, 3.197e+2, -58.3
1.758e+2, 1.789e+2, -3.235e+2, 3.697e+2, -61.1
1.465e+2, 1.901e+2, -3.787e+2, 4.238e+2, -63.3
1.221e+2, 2.039e+2, -4.436e+2, 4.882e+2, -65.3
9.766e+1, 2.236e+2, -5.368e+2, 5.815e+2, -67.4
8.254e+1, 2.417e+2, -6.206e+2, 6.660e+2, -68.7
6.813e+1, 2.676e+2, -7.344e+2, 7.817e+2, -70.0
5.623e+1, 2.990e+2, -8.678e+2, 9.179e+2, -71.0
4.642e+1, 3.356e+2, -1.024e+3, 1.078e+3, -71.9

File: data/experimental（composite-modified ）/3-1-40.txt
Jan. 16, 2026   22:44:02
A.C. Impedance
File: d:\360movedata\users\20144\desktop\Data Source:  Experiment
Instrument Model:  CHI760E
Header: 
Note: 

Init E (V) = 0
High Frequency (Hz) = 1e+6
Low Frequency (Hz) = 0.01
Imp SF
Amplitude (V) = 0.01
Quiet Time (sec) = 2
Cycles (.1-1Hz) = 1
Cycles (.01-.1Hz) = 1
Cycles (.001-.01Hz) = 1

Freq/Hz, Z'/ohm, Z"/ohm, Z/ohm, Phase/deg

8.252e+5, 2.495e+1, 1.915e+0, 2.502e+1, 4.4
6.816e+5, 2.548e+1, 1.446e-1, 2.548e+1, 0.3
5.625e+5, 2.599e+1, 5.710e-1, 2.599e+1, 1.3
4.639e+5, 2.666e+1, -2.853e-1, 2.666e+1, -0.6
3.828e+5, 2.721e+1, -9.331e-1, 2.723e+1, -2.0
3.164e+5, 2.787e+1, -1.880e+0, 2.793e+1, -3.9
2.607e+5, 2.846e+1, -2.178e+0, 2.855e+1, -4.4
2.158e+5, 2.903e+1, -2.465e+0, 2.913e+1, -4.9
1.777e+5, 2.948e+1, -2.744e+0, 2.961e+1, -5.3
1.465e+5, 2.999e+1, -3.169e+0, 3.016e+1, -6.0
1.211e+5, 3.040e+1, -3.416e+0, 3.059e+1, -6.4
9.961e+4, 3.086e+1, 1.135e+0, 3.088e+1, 2.1
8.252e+4, 3.132e+1, 2.643e-2, 3.132e+1, 0.0
6.812e+4, 3.163e+1, -9.417e-1, 3.165e+1, -1.7
5.615e+4, 3.199e+1, -1.762e+0, 3.204e+1, -3.2
4.639e+4, 3.235e+1, -2.566e+0, 3.245e+1, -4.5
3.833e+4, 3.272e+1, -3.493e+0, 3.291e+1, -6.1
3.174e+4, 3.320e+1, -4.383e+0, 3.348e+1, -7.5
2.612e+4, 3.351e+1, -5.387e+0, 3.394e+1, -9.1
2.148e+4, 3.383e+1, -6.233e+0, 3.440e+1, -10.4
1.782e+4, 3.433e+1, -7.328e+0, 3.510e+1, -12.1
1.465e+4, 3.492e+1, -8.628e+0, 3.597e+1, -13.9
1.221e+4, 3.550e+1, -9.874e+0, 3.685e+1, -15.5
1.001e+4, 3.613e+1, -1.141e+1, 3.789e+1, -17.5
8.301e+3, 3.687e+1, -1.321e+1, 3.916e+1, -19.7
6.836e+3, 3.772e+1, -1.518e+1, 4.066e+1, -21.9
5.615e+3, 3.867e+1, -1.748e+1, 4.244e+1, -24.3
4.639e+3, 3.970e+1, -2.004e+1, 4.447e+1, -26.8
3.906e+3, 4.067e+1, -2.268e+1, 4.657e+1, -29.1
3.174e+3, 4.201e+1, -2.640e+1, 4.961e+1, -32.1
2.686e+3, 4.316e+1, -2.982e+1, 5.246e+1, -34.6
2.197e+3, 4.471e+1, -3.463e+1, 5.655e+1, -37.8
1.709e+3, 4.685e+1, -4.193e+1, 6.287e+1, -41.8
1.465e+3, 4.827e+1, -4.723e+1, 6.753e+1, -44.4
1.221e+3, 5.011e+1, -5.450e+1, 7.403e+1, -47.4
9.766e+2, 5.264e+1, -6.512e+1, 8.374e+1, -51.0
8.252e+2, 5.486e+1, -7.472e+1, 9.270e+1, -53.7
6.836e+2, 5.756e+1, -8.725e+1, 1.045e+2, -56.6
5.615e+2, 6.091e+1, -1.029e+2, 1.196e+2, -59.4
4.639e+2, 6.462e+1, -1.210e+2, 1.372e+2, -61.9
3.809e+2, 6.920e+1, -1.431e+2, 1.590e+2, -64.2
3.174e+2, 7.441e+1, -1.675e+2, 1.833e+2, -66.0
2.588e+2, 8.124e+1, -1.996e+2, 2.155e+2, -67.9
2.148e+2, 8.901e+1, -2.345e+2, 2.508e+2, -69.2
1.758e+2, 9.935e+1, -2.790e+2, 2.962e+2, -70.4
1.465e+2, 1.105e+2, -3.262e+2, 3.444e+2, -71.3
1.221e+2, 1.240e+2, -3.811e+2, 4.008e+2, -72.0
9.766e+1, 1.442e+2, -4.594e+2, 4.815e+2, -72.6
8.254e+1, 1.632e+2, -5.288e+2, 5.534e+2, -72.8
6.813e+1, 1.900e+2, -6.231e+2, 6.515e+2, -73.0
5.623e+1, 2.224e+2, -7.328e+2, 7.658e+2, -73.1
4.642e+1, 2.626e+2, -8.600e+2, 8.991e+2, -73.0
3.831e+1, 3.110e+2, -1.009e+3, 1.056e+3, -72.9

File: data/experimental（composite-modified ）/3-1-50.txt
Jan. 16, 2026   20:37:39
A.C. Impedance
File: d:\360movedata\users\20144\desktop\Data Source:  Experiment
Instrument Model:  CHI760E
Header: 
Note: 

Init E (V) = 0
High Frequency (Hz) = 1e+6
Low Frequency (Hz) = 0.01
Imp SF
Amplitude (V) = 0.01
Quiet Time (sec) = 2
Cycles (.1-1Hz) = 1
Cycles (.01-.1Hz) = 1
Cycles (.001-.01Hz) = 1

Freq/Hz, Z'/ohm, Z"/ohm, Z/ohm, Phase/deg

8.252e+5, 8.693e+0, 1.102e+1, 1.404e+1, 51.7
6.816e+5, 8.335e+0, 8.978e+0, 1.225e+1, 47.1
5.625e+5, 7.717e+0, 7.490e+0, 1.075e+1, 44.1
4.639e+5, 7.412e+0, 6.198e+0, 9.662e+0, 39.9
3.828e+5, 7.230e+0, 5.013e+0, 8.798e+0, 34.7
3.164e+5, 7.029e+0, 4.160e+0, 8.168e+0, 30.6
2.607e+5, 6.947e+0, 3.321e+0, 7.700e+0, 25.6
2.158e+5, 6.887e+0, 2.601e+0, 7.362e+0, 20.7
1.777e+5, 6.823e+0, 2.023e+0, 7.116e+0, 16.5
1.465e+5, 6.791e+0, 1.458e+0, 6.946e+0, 12.1
1.211e+5, 6.773e+0, 1.005e+0, 6.847e+0, 8.4
9.961e+4, 6.770e+0, 5.561e-1, 6.793e+0, 4.7
8.252e+4, 6.770e+0, 1.403e-1, 6.772e+0, 1.2
6.812e+4, 6.779e+0, -2.547e-1, 6.783e+0, -2.2
5.615e+4, 6.810e+0, -6.758e-1, 6.843e+0, -5.7
4.639e+4, 6.832e+0, -1.108e+0, 6.921e+0, -9.2
3.833e+4, 6.872e+0, -1.578e+0, 7.051e+0, -12.9
3.174e+4, 6.924e+0, -2.071e+0, 7.227e+0, -16.7
2.612e+4, 6.979e+0, -2.663e+0, 7.470e+0, -20.9
2.148e+4, 7.072e+0, -3.320e+0, 7.812e+0, -25.2
1.782e+4, 7.157e+0, -4.069e+0, 8.232e+0, -29.6
1.465e+4, 7.291e+0, -4.949e+0, 8.812e+0, -34.2
1.221e+4, 7.427e+0, -5.926e+0, 9.502e+0, -38.6
1.001e+4, 7.622e+0, -7.157e+0, 1.046e+1, -43.2
8.301e+3, 7.832e+0, -8.540e+0, 1.159e+1, -47.5
6.836e+3, 8.098e+0, -1.021e+1, 1.303e+1, -51.6
5.615e+3, 8.421e+0, -1.222e+1, 1.484e+1, -55.4
4.639e+3, 8.803e+0, -1.454e+1, 1.699e+1, -58.8
3.906e+3, 9.201e+0, -1.698e+1, 1.931e+1, -61.5
3.174e+3, 9.790e+0, -2.048e+1, 2.270e+1, -64.4
2.686e+3, 1.035e+1, -2.379e+1, 2.594e+1, -66.5
2.197e+3, 1.114e+1, -2.835e+1, 3.046e+1, -68.5
1.709e+3, 1.240e+1, -3.556e+1, 3.766e+1, -70.8
1.465e+3, 1.335e+1, -4.084e+1, 4.296e+1, -71.9
1.221e+3, 1.466e+1, -4.808e+1, 5.027e+1, -73.0
9.766e+2, 1.667e+1, -5.868e+1, 6.100e+1, -74.1
8.252e+2, 1.857e+1, -6.820e+1, 7.068e+1, -74.8
6.836e+2, 2.104e+1, -8.058e+1, 8.329e+1, -75.4
5.615e+2, 2.422e+1, -9.593e+1, 9.894e+1, -75.8
4.639e+2, 2.804e+1, -1.135e+2, 1.169e+2, -76.1
3.809e+2, 3.281e+1, -1.350e+2, 1.389e+2, -76.3
3.174e+2, 3.820e+1, -1.583e+2, 1.629e+2, -76.4
2.588e+2, 4.553e+1, -1.890e+2, 1.944e+2, -76.5
2.148e+2, 5.405e+1, -2.219e+2, 2.284e+2, -76.3
1.758e+2, 6.516e+1, -2.638e+2, 2.717e+2, -76.1
1.465e+2, 7.738e+1, -3.079e+2, 3.175e+2, -75.9
1.221e+2, 9.226e+1, -3.587e+2, 3.703e+2, -75.6
9.766e+1, 1.143e+2, -4.310e+2, 4.459e+2, -75.2
8.254e+1, 1.349e+2, -4.944e+2, 5.125e+2, -74.7
6.813e+1, 1.637e+2, -5.800e+2, 6.027e+2, -74.2
5.623e+1, 1.987e+2, -6.787e+2, 7.072e+2, -73.7
4.642e+1, 2.415e+2, -7.916e+2, 8.276e+2, -73.0
3.831e+1, 2.933e+2, -9.236e+2, 9.690e+2, -72.4

File: data/experimental（composite-modified ）/3-1-60.txt
Jan. 16, 2026   18:15:39
A.C. Impedance
File: d:\360movedata\users\20144\desktop\Data Source:  Experiment
Instrument Model:  CHI760E
Header: 
Note: 

Init E (V) = 0
High Frequency (Hz) = 1e+6
Low Frequency (Hz) = 0.01
Imp SF
Amplitude (V) = 0.01
Quiet Time (sec) = 2
Cycles (.1-1Hz) = 1
Cycles (.01-.1Hz) = 1
Cycles (.001-.01Hz) = 1

Freq/Hz, Z'/ohm, Z"/ohm, Z/ohm, Phase/deg

8.252e+5, 6.456e+0, 1.155e+1, 1.323e+1, 60.8
6.816e+5, 6.013e+0, 9.526e+0, 1.127e+1, 57.7
5.625e+5, 5.349e+0, 7.910e+0, 9.549e+0, 55.9
4.639e+5, 5.062e+0, 6.548e+0, 8.277e+0, 52.3
3.828e+5, 4.855e+0, 5.330e+0, 7.210e+0, 47.7
3.164e+5, 4.659e+0, 4.389e+0, 6.400e+0, 43.3
2.607e+5, 4.566e+0, 3.514e+0, 5.761e+0, 37.6
2.158e+5, 4.484e+0, 2.804e+0, 5.288e+0, 32.0
1.777e+5, 4.445e+0, 2.203e+0, 4.961e+0, 26.4
1.465e+5, 4.400e+0, 1.629e+0, 4.692e+0, 20.3
1.211e+5, 4.395e+0, 1.159e+0, 4.545e+0, 14.8
9.961e+4, 4.375e+0, 7.145e-1, 4.433e+0, 9.3
8.252e+4, 4.381e+0, 3.023e-1, 4.391e+0, 3.9
6.812e+4, 4.392e+0, -8.218e-2, 4.393e+0, -1.1
5.615e+4, 4.425e+0, -5.015e-1, 4.454e+0, -6.5
4.639e+4, 4.452e+0, -9.014e-1, 4.543e+0, -11.4
3.833e+4, 4.496e+0, -1.340e+0, 4.691e+0, -16.6
3.174e+4, 4.549e+0, -1.800e+0, 4.892e+0, -21.6
2.612e+4, 4.629e+0, -2.329e+0, 5.182e+0, -26.7
2.148e+4, 4.739e+0, -2.933e+0, 5.573e+0, -31.7
1.782e+4, 4.822e+0, -3.606e+0, 6.021e+0, -36.8
1.465e+4, 4.967e+0, -4.404e+0, 6.638e+0, -41.6
1.221e+4, 5.098e+0, -5.260e+0, 7.325e+0, -45.9
1.001e+4, 5.306e+0, -6.359e+0, 8.282e+0, -50.2
8.301e+3, 5.529e+0, -7.588e+0, 9.389e+0, -53.9
6.836e+3, 5.807e+0, -9.072e+0, 1.077e+1, -57.4
5.615e+3, 6.140e+0, -1.085e+1, 1.247e+1, -60.5
4.639e+3, 6.525e+0, -1.290e+1, 1.445e+1, -63.2
3.906e+3, 6.951e+0, -1.505e+1, 1.658e+1, -65.2
3.174e+3, 7.553e+0, -1.813e+1, 1.964e+1, -67.4
2.686e+3, 8.152e+0, -2.103e+1, 2.256e+1, -68.8
2.197e+3, 9.002e+0, -2.515e+1, 2.671e+1, -70.3
1.709e+3, 1.033e+1, -3.130e+1, 3.296e+1, -71.7
1.465e+3, 1.132e+1, -3.592e+1, 3.766e+1, -72.5
1.221e+3, 1.275e+1, -4.218e+1, 4.407e+1, -73.2
9.766e+2, 1.490e+1, -5.133e+1, 5.345e+1, -73.8
8.252e+2, 1.695e+1, -5.954e+1, 6.190e+1, -74.1
6.836e+2, 1.960e+1, -7.012e+1, 7.281e+1, -74.4
5.615e+2, 2.301e+1, -8.317e+1, 8.630e+1, -74.5
4.639e+2, 2.704e+1, -9.804e+1, 1.017e+2, -74.6
3.809e+2, 3.228e+1, -1.160e+2, 1.204e+2, -74.5
3.174e+2, 3.813e+1, -1.355e+2, 1.408e+2, -74.3
2.588e+2, 4.602e+1, -1.610e+2, 1.674e+2, -74.0
2.148e+2, 5.499e+1, -1.880e+2, 1.959e+2, -73.7
1.758e+2, 6.691e+1, -2.220e+2, 2.319e+2, -73.2
1.465e+2, 7.969e+1, -2.579e+2, 2.699e+2, -72.8
1.221e+2, 9.548e+1, -2.990e+2, 3.139e+2, -72.3
9.766e+1, 1.188e+2, -3.563e+2, 3.756e+2, -71.6
8.254e+1, 1.396e+2, -4.061e+2, 4.294e+2, -71.0
6.813e+1, 1.690e+2, -4.719e+2, 5.012e+2, -70.3
5.623e+1, 2.041e+2, -5.465e+2, 5.833e+2, -69.5
4.642e+1, 2.457e+2, -6.301e+2, 6.763e+2, -68.7
3.831e+1, 2.959e+2, -7.267e+2, 7.846e+2, -67.8

File: data/experimental（composite-modified ）/3-1-70.txt
Jan. 16, 2026   15:31:11
A.C. Impedance
File: d:\360movedata\users\20144\desktop\Data Source:  Experiment
Instrument Model:  CHI760E
Header: 
Note: 

Init E (V) = 0
High Frequency (Hz) = 1e+6
Low Frequency (Hz) = 0.01
Imp SF
Amplitude (V) = 0.01
Quiet Time (sec) = 2
Cycles (.1-1Hz) = 1
Cycles (.01-.1Hz) = 1
Cycles (.001-.01Hz) = 1

Freq/Hz, Z'/ohm, Z"/ohm, Z/ohm, Phase/deg

8.252e+5, 6.553e+0, 1.157e+1, 1.330e+1, 60.5
6.816e+5, 5.881e+0, 9.601e+0, 1.126e+1, 58.5
5.625e+5, 5.313e+0, 8.004e+0, 9.607e+0, 56.4
4.639e+5, 5.077e+0, 6.504e+0, 8.251e+0, 52.0
3.828e+5, 4.794e+0, 5.371e+0, 7.199e+0, 48.2
3.164e+5, 4.606e+0, 4.407e+0, 6.375e+0, 43.7
2.607e+5, 4.497e+0, 3.546e+0, 5.727e+0, 38.3
2.158e+5, 4.422e+0, 2.820e+0, 5.244e+0, 32.5
1.777e+5, 4.351e+0, 2.184e+0, 4.869e+0, 26.7
1.465e+5, 4.274e+0, 1.670e+0, 4.589e+0, 21.3
1.211e+5, 4.264e+0, 1.164e+0, 4.420e+0, 15.3
9.961e+4, 4.242e+0, 7.002e-1, 4.300e+0, 9.4
8.252e+4, 4.250e+0, 2.999e-1, 4.260e+0, 4.0
6.812e+4, 4.236e+0, -8.573e-2, 4.237e+0, -1.2
5.615e+4, 4.259e+0, -5.089e-1, 4.290e+0, -6.8
4.639e+4, 4.285e+0, -9.074e-1, 4.380e+0, -12.0
3.833e+4, 4.310e+0, -1.355e+0, 4.518e+0, -17.5
3.174e+4, 4.380e+0, -1.803e+0, 4.736e+0, -22.4
2.612e+4, 4.441e+0, -2.333e+0, 5.017e+0, -27.7
2.148e+4, 4.505e+0, -2.926e+0, 5.372e+0, -33.0
1.782e+4, 4.622e+0, -3.577e+0, 5.844e+0, -37.7
1.465e+4, 4.752e+0, -4.370e+0, 6.456e+0, -42.6
1.221e+4, 4.906e+0, -5.213e+0, 7.159e+0, -46.7
1.001e+4, 5.083e+0, -6.288e+0, 8.086e+0, -51.0
8.301e+3, 5.317e+0, -7.478e+0, 9.176e+0, -54.6
6.836e+3, 5.597e+0, -8.918e+0, 1.053e+1, -57.9
5.615e+3, 5.942e+0, -1.064e+1, 1.219e+1, -60.8
4.639e+3, 6.355e+0, -1.261e+1, 1.412e+1, -63.3
3.906e+3, 6.800e+0, -1.468e+1, 1.618e+1, -65.1
3.174e+3, 7.450e+0, -1.762e+1, 1.913e+1, -67.1
2.686e+3, 8.096e+0, -2.039e+1, 2.194e+1, -68.3
2.197e+3, 9.023e+0, -2.428e+1, 2.590e+1, -69.6
1.709e+3, 1.051e+1, -3.005e+1, 3.183e+1, -70.7
1.465e+3, 1.163e+1, -3.433e+1, 3.624e+1, -71.3
1.221e+3, 1.322e+1, -4.013e+1, 4.225e+1, -71.8
9.766e+2, 1.566e+1, -4.853e+1, 5.099e+1, -72.1
8.252e+2, 1.795e+1, -5.589e+1, 5.871e+1, -72.2
6.836e+2, 2.097e+1, -6.541e+1, 6.869e+1, -72.2
5.615e+2, 2.489e+1, -7.696e+1, 8.088e+1, -72.1
4.639e+2, 2.946e+1, -8.996e+1, 9.466e+1, -71.9
3.809e+2, 3.539e+1, -1.055e+2, 1.113e+2, -71.5
3.174e+2, 4.187e+1, -1.220e+2, 1.290e+2, -71.1
2.588e+2, 5.066e+1, -1.429e+2, 1.517e+2, -70.5
2.148e+2, 6.048e+1, -1.650e+2, 1.757e+2, -69.9
1.758e+2, 7.338e+1, -1.921e+2, 2.056e+2, -69.1
1.465e+2, 8.706e+1, -2.202e+2, 2.368e+2, -68.4
1.221e+2, 1.035e+2, -2.515e+2, 2.720e+2, -67.6
9.766e+1, 1.269e+2, -2.935e+2, 3.198e+2, -66.6
8.254e+1, 1.474e+2, -3.294e+2, 3.609e+2, -65.9
6.813e+1, 1.755e+2, -3.763e+2, 4.152e+2, -65.0
5.623e+1, 2.079e+2, -4.284e+2, 4.762e+2, -64.1
4.642e+1, 2.449e+2, -4.856e+2, 5.438e+2, -63.2
3.831e+1, 2.879e+2, -5.503e+2, 6.210e+2, -62.4
3.162e+1, 3.364e+2, -6.214e+2, 7.066e+2, -61.6
2.610e+1, 3.911e+2, -7.003e+2, 8.021e+2, -60.8
2.154e+1, 4.526e+2, -7.881e+2, 9.088e+2, -60.1
1.778e+1, 5.209e+2, -8.859e+2, 1.028e+3, -59.5
1.468e+1, 5.967e+2, -9.957e+2, 1.161e+3, -59.1
1.212e+1, 6.808e+2, -1.119e+3, 1.310e+3, -58.7
1.000e+1, 7.700e+2, -1.252e+3, 1.470e+3, -58.4
8.254e+0, 8.708e+2, -1.411e+3, 1.658e+3, -58.3
6.813e+0, 9.815e+2, -1.593e+3, 1.871e+3, -58.4
5.623e+0, 1.101e+3, -1.801e+3, 2.111e+3, -58.6
4.642e+0, 1.239e+3, -2.049e+3, 2.394e+3, -58.8
3.831e+0, 1.385e+3, -2.338e+3, 2.717e+3, -59.4
3.162e+0, 1.543e+3, -2.647e+3, 3.064e+3, -59.8
2.610e+0, 1.717e+3, -3.061e+3, 3.510e+3, -60.7

File: data/experimental（composite-modified ）/3-1-80.txt
Jan. 16, 2026   13:01:40
A.C. Impedance
File: d:\360movedata\users\20144\desktop\Data Source:  Experiment
Instrument Model:  CHI760E
Header: 
Note: 

Init E (V) = 0
High Frequency (Hz) = 1e+6
Low Frequency (Hz) = 0.01
Imp SF
Amplitude (V) = 0.01
Quiet Time (sec) = 2
Cycles (.1-1Hz) = 1
Cycles (.01-.1Hz) = 1
Cycles (.001-.01Hz) = 1

Freq/Hz, Z'/ohm, Z"/ohm, Z/ohm, Phase/deg

8.252e+5, 8.904e+0, 1.102e+1, 1.416e+1, 51.0
6.816e+5, 8.337e+0, 9.152e+0, 1.238e+1, 47.7
5.625e+5, 7.819e+0, 7.617e+0, 1.092e+1, 44.3
4.639e+5, 7.411e+0, 6.322e+0, 9.741e+0, 40.5
3.828e+5, 7.162e+0, 5.133e+0, 8.812e+0, 35.6
3.164e+5, 7.021e+0, 4.231e+0, 8.197e+0, 31.1
2.607e+5, 6.886e+0, 3.404e+0, 7.682e+0, 26.3
2.158e+5, 6.809e+0, 2.771e+0, 7.351e+0, 22.1
1.777e+5, 6.748e+0, 2.150e+0, 7.082e+0, 17.7
1.465e+5, 6.721e+0, 1.599e+0, 6.909e+0, 13.4
1.211e+5, 6.680e+0, 1.195e+0, 6.786e+0, 10.1
9.961e+4, 6.670e+0, 7.685e-1, 6.714e+0, 6.6
8.252e+4, 6.684e+0, 3.861e-1, 6.695e+0, 3.3
6.812e+4, 6.691e+0, 2.173e-2, 6.691e+0, 0.2
5.615e+4, 6.694e+0, -3.326e-1, 6.702e+0, -2.8
4.639e+4, 6.712e+0, -6.934e-1, 6.748e+0, -5.9
3.833e+4, 6.747e+0, -1.074e+0, 6.832e+0, -9.0
3.174e+4, 6.785e+0, -1.475e+0, 6.944e+0, -12.3
2.612e+4, 6.846e+0, -1.928e+0, 7.112e+0, -15.7
2.148e+4, 6.936e+0, -2.432e+0, 7.350e+0, -19.3
1.782e+4, 7.009e+0, -2.964e+0, 7.610e+0, -22.9
1.465e+4, 7.139e+0, -3.648e+0, 8.017e+0, -27.1
1.221e+4, 7.298e+0, -4.342e+0, 8.492e+0, -30.7
1.001e+4, 7.448e+0, -5.252e+0, 9.113e+0, -35.2
8.301e+3, 7.645e+0, -6.256e+0, 9.878e+0, -39.3
6.836e+3, 7.893e+0, -7.449e+0, 1.085e+1, -43.3
5.615e+3, 8.211e+0, -8.874e+0, 1.209e+1, -47.2
4.639e+3, 8.595e+0, -1.050e+1, 1.357e+1, -50.7
3.906e+3, 9.011e+0, -1.219e+1, 1.516e+1, -53.5
3.174e+3, 9.630e+0, -1.459e+1, 1.748e+1, -56.6
2.686e+3, 1.025e+1, -1.685e+1, 1.972e+1, -58.7
2.197e+3, 1.114e+1, -1.997e+1, 2.287e+1, -60.9
1.709e+3, 1.256e+1, -2.468e+1, 2.769e+1, -63.0
1.465e+3, 1.362e+1, -2.797e+1, 3.111e+1, -64.0
1.221e+3, 1.516e+1, -3.252e+1, 3.588e+1, -65.0
9.766e+2, 1.747e+1, -3.903e+1, 4.276e+1, -65.9
8.252e+2, 1.964e+1, -4.471e+1, 4.884e+1, -66.3
6.836e+2, 2.250e+1, -5.194e+1, 5.661e+1, -66.6
5.615e+2, 2.614e+1, -6.064e+1, 6.603e+1, -66.7
4.639e+2, 3.034e+1, -7.025e+1, 7.652e+1, -66.6
3.809e+2, 3.562e+1, -8.160e+1, 8.903e+1, -66.4
3.174e+2, 4.142e+1, -9.343e+1, 1.022e+2, -66.1
2.588e+2, 4.907e+1, -1.083e+2, 1.189e+2, -65.6
2.148e+2, 5.736e+1, -1.237e+2, 1.364e+2, -65.1
1.758e+2, 6.788e+1, -1.423e+2, 1.576e+2, -64.5
1.465e+2, 7.884e+1, -1.609e+2, 1.792e+2, -63.9
1.221e+2, 9.120e+1, -1.816e+2, 2.032e+2, -63.3
9.766e+1, 1.088e+2, -2.096e+2, 2.361e+2, -62.6
8.254e+1, 1.237e+2, -2.332e+2, 2.640e+2, -62.1
6.813e+1, 1.434e+2, -2.642e+2, 3.006e+2, -61.5
5.623e+1, 1.655e+2, -2.986e+2, 3.414e+2, -61.0
4.642e+1, 1.900e+2, -3.367e+2, 3.866e+2, -60.6
3.831e+1, 2.177e+2, -3.802e+2, 4.381e+2, -60.2
3.162e+1, 2.482e+2, -4.289e+2, 4.955e+2, -59.9
2.610e+1, 2.818e+2, -4.836e+2, 5.597e+2, -59.8
2.154e+1, 3.189e+2, -5.461e+2, 6.324e+2, -59.7
1.778e+1, 3.595e+2, -6.173e+2, 7.143e+2, -59.8
1.468e+1, 4.043e+2, -6.991e+2, 8.076e+2, -60.0
1.212e+1, 4.533e+2, -7.930e+2, 9.134e+2, -60.2
1.000e+1, 5.068e+2, -9.012e+2, 1.034e+3, -60.7
8.254e+0, 5.647e+2, -1.025e+3, 1.170e+3, -61.1
6.813e+0, 6.291e+2, -1.173e+3, 1.331e+3, -61.8
5.623e+0, 6.998e+2, -1.345e+3, 1.516e+3, -62.5
4.642e+0, 7.771e+2, -1.547e+3, 1.732e+3, -63.3
3.831e+0, 8.604e+2, -1.790e+3, 1.986e+3, -64.3
3.162e+0, 9.543e+2, -2.055e+3, 2.265e+3, -65.1
2.610e+0, 1.071e+3, -2.422e+3, 2.648e+3, -66.1
2.154e+0, 1.192e+3, -2.788e+3, 3.033e+3, -66.8
1.778e+0, 1.306e+3, -3.371e+3, 3.615e+3, -68.8
1.468e+0, 1.460e+3, -3.894e+3, 4.159e+3, -69.4
1.212e+0, 1.638e+3, -4.494e+3, 4.783e+3, -70.0
1.000e+0, 1.853e+3, -5.208e+3, 5.528e+3, -70.4
8.254e-1, 2.098e+3, -6.052e+3, 6.406e+3, -70.9

File: data/experimental（composite-modified ）/3-2-25.txt
Jan. 17, 2026   15:20:17
A.C. Impedance
File: d:\360movedata\users\20144\desktop\Data Source:  Experiment
Instrument Model:  CHI760E
Header: 
Note: 

Init E (V) = 0
High Frequency (Hz) = 1e+6
Low Frequency (Hz) = 0.01
Imp SF
Amplitude (V) = 0.01
Quiet Time (sec) = 2
Cycles (.1-1Hz) = 1
Cycles (.01-.1Hz) = 1
Cycles (.001-.01Hz) = 1

Freq/Hz, Z'/ohm, Z"/ohm, Z/ohm, Phase/deg

8.252e+5, 6.624e+1, -3.965e+1, 7.720e+1, -30.9
6.816e+5, 7.300e+1, -4.206e+1, 8.425e+1, -30.0
5.625e+5, 7.997e+1, -4.226e+1, 9.046e+1, -27.9
4.639e+5, 8.637e+1, -4.335e+1, 9.663e+1, -26.7
3.828e+5, 9.275e+1, -4.437e+1, 1.028e+2, -25.6
3.164e+5, 9.930e+1, -4.436e+1, 1.088e+2, -24.1
2.607e+5, 1.056e+2, -4.466e+1, 1.146e+2, -22.9
2.158e+5, 1.109e+2, -4.361e+1, 1.191e+2, -21.5
1.777e+5, 1.167e+2, -4.260e+1, 1.243e+2, -20.1
1.465e+5, 1.225e+2, -4.233e+1, 1.296e+2, -19.1
1.211e+5, 1.277e+2, -4.061e+1, 1.340e+2, -17.6
9.961e+4, 1.331e+2, -3.451e+1, 1.375e+2, -14.5
8.252e+4, 1.380e+2, -3.407e+1, 1.422e+2, -13.9
6.812e+4, 1.425e+2, -3.353e+1, 1.464e+2, -13.2
5.615e+4, 1.468e+2, -3.307e+1, 1.505e+2, -12.7
4.639e+4, 1.507e+2, -3.202e+1, 1.540e+2, -12.0
3.833e+4, 1.544e+2, -3.169e+1, 1.576e+2, -11.6
3.174e+4, 1.578e+2, -3.065e+1, 1.607e+2, -11.0
2.612e+4, 1.606e+2, -3.042e+1, 1.634e+2, -10.7
2.148e+4, 1.634e+2, -2.972e+1, 1.661e+2, -10.3
1.782e+4, 1.665e+2, -2.971e+1, 1.691e+2, -10.1
1.465e+4, 1.692e+2, -2.993e+1, 1.718e+2, -10.0
1.221e+4, 1.710e+2, -2.977e+1, 1.735e+2, -9.9
1.001e+4, 1.717e+2, -2.981e+1, 1.743e+2, -9.8
8.301e+3, 1.764e+2, -3.273e+1, 1.794e+2, -10.5
6.836e+3, 1.789e+2, -3.467e+1, 1.822e+2, -11.0
5.615e+3, 1.813e+2, -3.704e+1, 1.850e+2, -11.5
4.639e+3, 1.837e+2, -3.974e+1, 1.879e+2, -12.2
3.906e+3, 1.862e+2, -4.326e+1, 1.912e+2, -13.1
3.174e+3, 1.894e+2, -4.794e+1, 1.953e+2, -14.2
2.686e+3, 1.919e+2, -5.250e+1, 1.989e+2, -15.3
2.197e+3, 1.957e+2, -5.867e+1, 2.043e+2, -16.7
1.709e+3, 2.010e+2, -6.757e+1, 2.120e+2, -18.6
1.465e+3, 2.040e+2, -7.463e+1, 2.172e+2, -20.1
1.221e+3, 2.079e+2, -8.382e+1, 2.242e+2, -22.0
9.766e+2, 2.138e+2, -9.707e+1, 2.348e+2, -24.4
8.252e+2, 2.184e+2, -1.084e+2, 2.438e+2, -26.4
6.836e+2, 2.237e+2, -1.238e+2, 2.557e+2, -29.0
5.615e+2, 2.298e+2, -1.429e+2, 2.706e+2, -31.9
4.639e+2, 2.362e+2, -1.648e+2, 2.880e+2, -34.9
3.809e+2, 2.432e+2, -1.917e+2, 3.097e+2, -38.2
3.174e+2, 2.507e+2, -2.211e+2, 3.342e+2, -41.4
2.588e+2, 2.596e+2, -2.603e+2, 3.676e+2, -45.1
2.148e+2, 2.689e+2, -3.028e+2, 4.049e+2, -48.4
1.758e+2, 2.806e+2, -3.575e+2, 4.545e+2, -51.9
1.465e+2, 2.921e+2, -4.167e+2, 5.089e+2, -55.0
1.221e+2, 3.060e+2, -4.863e+2, 5.745e+2, -57.8
9.766e+1, 3.251e+2, -5.866e+2, 6.707e+2, -61.0
8.254e+1, 3.435e+2, -6.775e+2, 7.596e+2, -63.1
6.813e+1, 3.695e+2, -8.015e+2, 8.826e+2, -65.2
5.623e+1, 4.003e+2, -9.481e+2, 1.029e+3, -67.1
4.642e+1, 4.393e+2, -1.119e+3, 1.202e+3, -68.6
3.831e+1, 4.842e+2, -1.325e+3, 1.410e+3, -69.9
3.162e+1, 5.382e+2, -1.562e+3, 1.652e+3, -71.0
2.610e+1, 6.061e+2, -1.846e+3, 1.942e+3, -71.8
2.154e+1, 6.888e+2, -2.181e+3, 2.287e+3, -72.5
1.778e+1, 7.894e+2, -2.570e+3, 2.688e+3, -72.9
1.468e+1, 9.129e+2, -3.034e+3, 3.168e+3, -73.3
1.212e+1, 1.064e+3, -3.577e+3, 3.732e+3, -73.4
1.000e+1, 1.262e+3, -4.255e+3, 4.439e+3, -73.5
8.254e+0, 1.482e+3, -4.967e+3, 5.183e+3, -73.4
6.813e+0, 1.755e+3, -5.842e+3, 6.099e+3, -73.3
5.623e+0, 2.069e+3, -6.884e+3, 7.189e+3, -73.3
4.642e+0, 2.487e+3, -8.041e+3, 8.417e+3, -72.8
3.831e+0, 3.041e+3, -9.373e+3, 9.854e+3, -72.0
3.162e+0, 3.575e+3, -1.098e+4, 1.155e+4, -72.0
2.610e+0, 4.335e+3, -1.286e+4, 1.357e+4, -71.4
2.154e+0, 5.078e+3, -1.487e+4, 1.571e+4, -71.1
1.778e+0, 6.020e+3, -1.772e+4, 1.872e+4, -71.2
1.468e+0, 7.243e+3, -2.048e+4, 2.172e+4, -70.5
1.212e+0, 8.682e+3, -2.362e+4, 2.517e+4, -69.8
1.000e+0, 1.073e+4, -2.731e+4, 2.934e+4, -68.6
8.254e-1, 1.289e+4, -3.137e+4, 3.392e+4, -67.7
6.813e-1, 1.547e+4, -3.601e+4, 3.920e+4, -66.7
5.623e-1, 1.847e+4, -4.074e+4, 4.473e+4, -65.6
4.642e-1, 2.173e+4, -4.610e+4, 5.097e+4, -64.8
3.831e-1, 2.532e+4, -5.238e+4, 5.818e+4, -64.2
3.162e-1, 3.009e+4, -5.889e+4, 6.614e+4, -62.9
2.610e-1, 3.540e+4, -6.671e+4, 7.552e+4, -62.0
2.154e-1, 4.113e+4, -7.473e+4, 8.530e+4, -61.2
1.778e-1, 4.767e+4, -8.345e+4, 9.610e+4, -60.3
1.468e-1, 5.516e+4, -9.368e+4, 1.087e+5, -59.5
1.212e-1, 6.210e+4, -1.056e+5, 1.225e+5, -59.5
1.000e-1, 7.010e+4, -1.167e+5, 1.361e+5, -59.0
8.254e-2, 8.406e+4, -1.326e+5, 1.570e+5, -57.6

File: data/experimental（composite-modified ）/3-2-30.txt
Jan. 17, 2026   12:49:01
A.C. Impedance
File: d:\360movedata\users\20144\desktop\Data Source:  Experiment
Instrument Model:  CHI760E
Header: 
Note: 

Init E (V) = 0
High Frequency (Hz) = 1e+6
Low Frequency (Hz) = 0.01
Imp SF
Amplitude (V) = 0.01
Quiet Time (sec) = 2
Cycles (.1-1Hz) = 1
Cycles (.01-.1Hz) = 1
Cycles (.001-.01Hz) = 1

Freq/Hz, Z'/ohm, Z"/ohm, Z/ohm, Phase/deg

8.252e+5, 5.213e+1, -1.656e+1, 5.469e+1, -17.6
6.816e+5, 5.471e+1, -1.927e+1, 5.801e+1, -19.4
5.625e+5, 5.876e+1, -1.819e+1, 6.152e+1, -17.2
4.639e+5, 6.130e+1, -1.881e+1, 6.412e+1, -17.1
3.828e+5, 6.460e+1, -1.847e+1, 6.719e+1, -16.0
3.164e+5, 6.691e+1, -1.895e+1, 6.954e+1, -15.8
2.607e+5, 6.976e+1, -1.866e+1, 7.221e+1, -15.0
2.158e+5, 7.209e+1, -1.768e+1, 7.423e+1, -13.8
1.777e+5, 7.484e+1, -1.729e+1, 7.681e+1, -13.0
1.465e+5, 7.678e+1, -1.686e+1, 7.861e+1, -12.4
1.211e+5, 7.845e+1, -1.645e+1, 8.016e+1, -11.8
9.961e+4, 8.073e+1, -1.105e+1, 8.149e+1, -7.8
8.252e+4, 8.215e+1, -1.152e+1, 8.296e+1, -8.0
6.812e+4, 8.385e+1, -1.148e+1, 8.463e+1, -7.8
5.615e+4, 8.525e+1, -1.193e+1, 8.608e+1, -8.0
4.639e+4, 8.666e+1, -1.160e+1, 8.743e+1, -7.6
3.833e+4, 8.775e+1, -1.206e+1, 8.858e+1, -7.8
3.174e+4, 8.886e+1, -1.225e+1, 8.970e+1, -7.9
2.612e+4, 9.008e+1, -1.252e+1, 9.095e+1, -7.9
2.148e+4, 9.114e+1, -1.309e+1, 9.207e+1, -8.2
1.782e+4, 9.216e+1, -1.366e+1, 9.317e+1, -8.4
1.465e+4, 9.303e+1, -1.444e+1, 9.414e+1, -8.8
1.221e+4, 9.365e+1, -1.563e+1, 9.494e+1, -9.5
1.001e+4, 9.505e+1, -1.729e+1, 9.661e+1, -10.3
8.301e+3, 9.620e+1, -1.885e+1, 9.803e+1, -11.1
6.836e+3, 9.741e+1, -2.086e+1, 9.962e+1, -12.1
5.615e+3, 9.881e+1, -2.339e+1, 1.015e+2, -13.3
4.639e+3, 1.003e+2, -2.614e+1, 1.037e+2, -14.6
3.906e+3, 1.018e+2, -2.920e+1, 1.059e+2, -16.0
3.174e+3, 1.038e+2, -3.337e+1, 1.091e+2, -17.8
2.686e+3, 1.056e+2, -3.730e+1, 1.120e+2, -19.4
2.197e+3, 1.080e+2, -4.274e+1, 1.161e+2, -21.6
1.709e+3, 1.112e+2, -5.100e+1, 1.224e+2, -24.6
1.465e+3, 1.135e+2, -5.706e+1, 1.271e+2, -26.7
1.221e+3, 1.164e+2, -6.537e+1, 1.335e+2, -29.3
9.766e+2, 1.203e+2, -7.727e+1, 1.430e+2, -32.7
8.252e+2, 1.238e+2, -8.815e+1, 1.519e+2, -35.5
6.836e+2, 1.277e+2, -1.022e+2, 1.636e+2, -38.7
5.615e+2, 1.323e+2, -1.199e+2, 1.785e+2, -42.2
4.639e+2, 1.373e+2, -1.402e+2, 1.963e+2, -45.6
3.809e+2, 1.433e+2, -1.652e+2, 2.187e+2, -49.1
3.174e+2, 1.496e+2, -1.930e+2, 2.442e+2, -52.2
2.588e+2, 1.574e+2, -2.298e+2, 2.786e+2, -55.6
2.148e+2, 1.661e+2, -2.700e+2, 3.170e+2, -58.4
1.758e+2, 1.772e+2, -3.217e+2, 3.672e+2, -61.2
1.465e+2, 1.889e+2, -3.774e+2, 4.221e+2, -63.4
1.221e+2, 2.030e+2, -4.432e+2, 4.874e+2, -65.4
9.766e+1, 2.232e+2, -5.376e+2, 5.821e+2, -67.5
8.254e+1, 2.418e+2, -6.225e+2, 6.678e+2, -68.8
6.813e+1, 2.678e+2, -7.379e+2, 7.850e+2, -70.1
5.623e+1, 2.994e+2, -8.733e+2, 9.232e+2, -71.1
4.642e+1, 3.360e+2, -1.032e+3, 1.086e+3, -72.0
3.831e+1, 3.847e+2, -1.221e+3, 1.280e+3, -72.5
3.162e+1, 4.413e+2, -1.438e+3, 1.504e+3, -72.9
2.610e+1, 5.117e+2, -1.696e+3, 1.772e+3, -73.2
2.154e+1, 5.982e+2, -2.000e+3, 2.087e+3, -73.3
1.778e+1, 7.038e+2, -2.351e+3, 2.454e+3, -73.3
1.468e+1, 8.328e+2, -2.766e+3, 2.889e+3, -73.2
1.212e+1, 9.903e+2, -3.248e+3, 3.396e+3, -73.0
1.000e+1, 1.167e+3, -3.772e+3, 3.948e+3, -72.8
8.254e+0, 1.425e+3, -4.472e+3, 4.693e+3, -72.3
6.813e+0, 1.705e+3, -5.228e+3, 5.499e+3, -71.9
5.623e+0, 2.046e+3, -6.133e+3, 6.465e+3, -71.5
4.642e+0, 2.450e+3, -7.104e+3, 7.515e+3, -71.0
3.831e+0, 2.875e+3, -8.262e+3, 8.748e+3, -70.8
3.162e+0, 3.543e+3, -9.577e+3, 1.021e+4, -69.7
2.610e+0, 4.263e+3, -1.119e+4, 1.198e+4, -69.2
2.154e+0, 5.107e+3, -1.278e+4, 1.376e+4, -68.2
1.778e+0, 5.977e+3, -1.516e+4, 1.629e+4, -68.5
1.468e+0, 7.152e+3, -1.734e+4, 1.876e+4, -67.6
1.212e+0, 8.582e+3, -1.978e+4, 2.156e+4, -66.5
1.000e+0, 1.038e+4, -2.269e+4, 2.495e+4, -65.4
8.254e-1, 1.225e+4, -2.589e+4, 2.864e+4, -64.7
6.813e-1, 1.460e+4, -2.914e+4, 3.260e+4, -63.4
5.623e-1, 1.702e+4, -3.248e+4, 3.667e+4, -62.4
4.642e-1, 1.986e+4, -3.674e+4, 4.177e+4, -61.6
3.831e-1, 2.294e+4, -4.104e+4, 4.702e+4, -60.8
3.162e-1, 2.681e+4, -4.613e+4, 5.335e+4, -59.8
2.610e-1, 3.069e+4, -5.147e+4, 5.992e+4, -59.2
2.154e-1, 3.526e+4, -5.746e+4, 6.742e+4, -58.5

File: data/experimental（composite-modified ）/3-2-40.txt
Jan. 16, 2026   22:47:08
A.C. Impedance
File: d:\360movedata\users\20144\desktop\Data Source:  Experiment
Instrument Model:  CHI760E
Header: 
Note: 

Init E (V) = 0
High Frequency (Hz) = 1e+6
Low Frequency (Hz) = 0.01
Imp SF
Amplitude (V) = 0.01
Quiet Time (sec) = 2
Cycles (.1-1Hz) = 1
Cycles (.01-.1Hz) = 1
Cycles (.001-.01Hz) = 1

Freq/Hz, Z'/ohm, Z"/ohm, Z/ohm, Phase/deg

8.252e+5, 2.195e+1, 3.471e+0, 2.222e+1, 9.0
6.816e+5, 2.237e+1, 1.471e+0, 2.241e+1, 3.8
5.625e+5, 2.274e+1, 4.793e-1, 2.275e+1, 1.2
4.639e+5, 2.341e+1, -4.521e-1, 2.341e+1, -1.1
3.828e+5, 2.392e+1, -1.262e+0, 2.396e+1, -3.0
3.164e+5, 2.446e+1, -1.541e+0, 2.450e+1, -3.6
2.607e+5, 2.503e+1, -1.990e+0, 2.511e+1, -4.5
2.158e+5, 2.558e+1, -2.483e+0, 2.570e+1, -5.5
1.777e+5, 2.622e+1, -2.250e+0, 2.631e+1, -4.9
1.465e+5, 2.662e+1, -2.603e+0, 2.675e+1, -5.6
1.211e+5, 2.710e+1, -2.920e+0, 2.726e+1, -6.1
9.961e+4, 2.754e+1, 1.414e+0, 2.757e+1, 2.9
8.252e+4, 2.809e+1, 3.376e-1, 2.809e+1, 0.7
6.812e+4, 2.840e+1, -6.742e-1, 2.841e+1, -1.4
5.615e+4, 2.883e+1, -1.585e+0, 2.887e+1, -3.1
4.639e+4, 2.925e+1, -2.458e+0, 2.935e+1, -4.8
3.833e+4, 2.962e+1, -3.284e+0, 2.980e+1, -6.3
3.174e+4, 3.017e+1, -4.225e+0, 3.047e+1, -8.0
2.612e+4, 3.068e+1, -5.091e+0, 3.110e+1, -9.4
2.148e+4, 3.112e+1, -6.150e+0, 3.172e+1, -11.2
1.782e+4, 3.156e+1, -7.231e+0, 3.237e+1, -12.9
1.465e+4, 3.235e+1, -8.466e+0, 3.344e+1, -14.7
1.221e+4, 3.296e+1, -9.698e+0, 3.436e+1, -16.4
1.001e+4, 3.376e+1, -1.134e+1, 3.562e+1, -18.6
8.301e+3, 3.464e+1, -1.306e+1, 3.702e+1, -20.7
6.836e+3, 3.562e+1, -1.503e+1, 3.865e+1, -22.9
5.615e+3, 3.670e+1, -1.731e+1, 4.058e+1, -25.3
4.639e+3, 3.785e+1, -1.986e+1, 4.275e+1, -27.7
3.906e+3, 3.898e+1, -2.250e+1, 4.500e+1, -30.0
3.174e+3, 4.044e+1, -2.619e+1, 4.818e+1, -32.9
2.686e+3, 4.172e+1, -2.966e+1, 5.119e+1, -35.4
2.197e+3, 4.337e+1, -3.448e+1, 5.541e+1, -38.5
1.709e+3, 4.560e+1, -4.183e+1, 6.189e+1, -42.5
1.465e+3, 4.715e+1, -4.723e+1, 6.674e+1, -45.0
1.221e+3, 4.911e+1, -5.465e+1, 7.348e+1, -48.1
9.766e+2, 5.180e+1, -6.553e+1, 8.353e+1, -51.7
8.252e+2, 5.416e+1, -7.541e+1, 9.285e+1, -54.3
6.836e+2, 5.702e+1, -8.830e+1, 1.051e+2, -57.1
5.615e+2, 6.045e+1, -1.044e+2, 1.207e+2, -59.9
4.639e+2, 6.437e+1, -1.230e+2, 1.388e+2, -62.4
3.809e+2, 6.916e+1, -1.460e+2, 1.616e+2, -64.7
3.174e+2, 7.434e+1, -1.712e+2, 1.866e+2, -66.5
2.588e+2, 8.133e+1, -2.045e+2, 2.201e+2, -68.3
2.148e+2, 8.930e+1, -2.410e+2, 2.570e+2, -69.7
1.758e+2, 9.963e+1, -2.875e+2, 3.042e+2, -70.9
1.465e+2, 1.109e+2, -3.371e+2, 3.548e+2, -71.8
1.221e+2, 1.246e+2, -3.952e+2, 4.144e+2, -72.5
9.766e+1, 1.447e+2, -4.782e+2, 4.996e+2, -73.2
8.254e+1, 1.631e+2, -5.522e+2, 5.758e+2, -73.5
6.813e+1, 1.894e+2, -6.523e+2, 6.793e+2, -73.8
5.623e+1, 2.212e+2, -7.694e+2, 8.005e+2, -74.0
4.642e+1, 2.610e+2, -9.042e+2, 9.411e+2, -73.9
3.831e+1, 3.086e+2, -1.065e+3, 1.109e+3, -73.8

File: data/experimental（composite-modified ）/3-2-50.txt
Jan. 16, 2026   20:40:52
A.C. Impedance
File: d:\360movedata\users\20144\desktop\Data Source:  Experiment
Instrument Model:  CHI760E
Header: 
Note: 

Init E (V) = 0
High Frequency (Hz) = 1e+6
Low Frequency (Hz) = 0.01
Imp SF
Amplitude (V) = 0.01
Quiet Time (sec) = 2
Cycles (.1-1Hz) = 1
Cycles (.01-.1Hz) = 1
Cycles (.001-.01Hz) = 1

Freq/Hz, Z'/ohm, Z"/ohm, Z/ohm, Phase/deg

8.252e+5, 8.177e+0, 1.080e+1, 1.354e+1, 52.9
6.816e+5, 7.751e+0, 8.873e+0, 1.178e+1, 48.9
5.625e+5, 7.262e+0, 7.296e+0, 1.029e+1, 45.1
4.639e+5, 7.042e+0, 5.925e+0, 9.204e+0, 40.1
3.828e+5, 6.740e+0, 4.942e+0, 8.358e+0, 36.3
3.164e+5, 6.596e+0, 4.003e+0, 7.715e+0, 31.3
2.607e+5, 6.495e+0, 3.220e+0, 7.249e+0, 26.4
2.158e+5, 6.426e+0, 2.550e+0, 6.913e+0, 21.6
1.777e+5, 6.359e+0, 1.971e+0, 6.657e+0, 17.2
1.465e+5, 6.354e+0, 1.414e+0, 6.509e+0, 12.5
1.211e+5, 6.325e+0, 9.626e-1, 6.398e+0, 8.7
9.961e+4, 6.337e+0, 5.128e-1, 6.358e+0, 4.6
8.252e+4, 6.345e+0, 1.145e-1, 6.346e+0, 1.0
6.812e+4, 6.374e+0, -2.988e-1, 6.381e+0, -2.7
5.615e+4, 6.401e+0, -7.115e-1, 6.441e+0, -6.3
4.639e+4, 6.447e+0, -1.129e+0, 6.545e+0, -9.9
3.833e+4, 6.496e+0, -1.593e+0, 6.689e+0, -13.8
3.174e+4, 6.566e+0, -2.091e+0, 6.891e+0, -17.7
2.612e+4, 6.647e+0, -2.660e+0, 7.160e+0, -21.8
2.148e+4, 6.756e+0, -3.319e+0, 7.528e+0, -26.2
1.782e+4, 6.870e+0, -4.055e+0, 7.978e+0, -30.6
1.465e+4, 7.020e+0, -4.940e+0, 8.584e+0, -35.1
1.221e+4, 7.201e+0, -5.898e+0, 9.308e+0, -39.3
1.001e+4, 7.409e+0, -7.104e+0, 1.026e+1, -43.8
8.301e+3, 7.649e+0, -8.481e+0, 1.142e+1, -48.0
6.836e+3, 7.948e+0, -1.013e+1, 1.287e+1, -51.9
5.615e+3, 8.306e+0, -1.211e+1, 1.468e+1, -55.6
4.639e+3, 8.720e+0, -1.439e+1, 1.683e+1, -58.8
3.906e+3, 9.170e+0, -1.680e+1, 1.914e+1, -61.4
3.174e+3, 9.802e+0, -2.025e+1, 2.250e+1, -64.2
2.686e+3, 1.041e+1, -2.352e+1, 2.572e+1, -66.1
2.197e+3, 1.128e+1, -2.801e+1, 3.020e+1, -68.1
1.709e+3, 1.263e+1, -3.512e+1, 3.732e+1, -70.2
1.465e+3, 1.366e+1, -4.033e+1, 4.258e+1, -71.3
1.221e+3, 1.508e+1, -4.747e+1, 4.981e+1, -72.4
9.766e+2, 1.727e+1, -5.791e+1, 6.043e+1, -73.4
8.252e+2, 1.931e+1, -6.729e+1, 7.001e+1, -74.0
6.836e+2, 2.199e+1, -7.947e+1, 8.245e+1, -74.5
5.615e+2, 2.544e+1, -9.456e+1, 9.792e+1, -74.9
4.639e+2, 2.955e+1, -1.118e+2, 1.157e+2, -75.2
3.809e+2, 3.470e+1, -1.328e+2, 1.373e+2, -75.4
3.174e+2, 4.054e+1, -1.556e+2, 1.608e+2, -75.4
2.588e+2, 4.865e+1, -1.857e+2, 1.920e+2, -75.3
2.148e+2, 5.750e+1, -2.177e+2, 2.252e+2, -75.2
1.758e+2, 6.941e+1, -2.586e+2, 2.678e+2, -75.0
1.465e+2, 8.235e+1, -3.019e+2, 3.129e+2, -74.7
1.221e+2, 9.799e+1, -3.516e+2, 3.650e+2, -74.4
9.766e+1, 1.218e+2, -4.223e+2, 4.395e+2, -73.9
8.254e+1, 1.425e+2, -4.844e+2, 5.049e+2, -73.6
6.813e+1, 1.725e+2, -5.675e+2, 5.931e+2, -73.1
5.623e+1, 2.089e+2, -6.631e+2, 6.952e+2, -72.5
4.642e+1, 2.534e+2, -7.719e+2, 8.124e+2, -71.8
3.831e+1, 3.065e+2, -8.989e+2, 9.497e+2, -71.2
3.162e+1, 3.714e+2, -1.044e+3, 1.108e+3, -70.4

File: data/experimental（composite-modified ）/3-2-60.txt
Jan. 16, 2026   18:18:57
A.C. Impedance
File: d:\360movedata\users\20144\desktop\Data Source:  Experiment
Instrument Model:  CHI760E
Header: 
Note: 

Init E (V) = 0
High Frequency (Hz) = 1e+6
Low Frequency (Hz) = 0.01
Imp SF
Amplitude (V) = 0.01
Quiet Time (sec) = 2
Cycles (.1-1Hz) = 1
Cycles (.01-.1Hz) = 1
Cycles (.001-.01Hz) = 1

Freq/Hz, Z'/ohm, Z"/ohm, Z/ohm, Phase/deg

8.252e+5, 7.245e+0, 1.193e+1, 1.395e+1, 58.7
6.816e+5, 6.554e+0, 9.979e+0, 1.194e+1, 56.7
5.625e+5, 6.038e+0, 8.221e+0, 1.020e+1, 53.7
4.639e+5, 5.754e+0, 6.876e+0, 8.966e+0, 50.1
3.828e+5, 5.505e+0, 5.713e+0, 7.934e+0, 46.1
3.164e+5, 5.166e+0, 4.645e+0, 6.947e+0, 42.0
2.607e+5, 5.119e+0, 3.754e+0, 6.348e+0, 36.3
2.158e+5, 4.982e+0, 3.083e+0, 5.859e+0, 31.8
1.777e+5, 4.899e+0, 2.412e+0, 5.461e+0, 26.2
1.465e+5, 4.899e+0, 1.831e+0, 5.230e+0, 20.5
1.211e+5, 4.841e+0, 1.300e+0, 5.013e+0, 15.0
9.961e+4, 4.848e+0, 8.514e-1, 4.922e+0, 10.0
8.252e+4, 4.897e+0, 4.799e-1, 4.920e+0, 5.6
6.812e+4, 4.875e+0, 1.802e-2, 4.875e+0, 0.2
5.615e+4, 4.860e+0, -3.670e-1, 4.874e+0, -4.3
4.639e+4, 4.909e+0, -7.440e-1, 4.965e+0, -8.6
3.833e+4, 4.949e+0, -1.193e+0, 5.091e+0, -13.6
3.174e+4, 4.976e+0, -1.643e+0, 5.241e+0, -18.3
2.612e+4, 5.045e+0, -2.129e+0, 5.476e+0, -22.9
2.148e+4, 5.122e+0, -2.711e+0, 5.795e+0, -27.9
1.782e+4, 5.226e+0, -3.348e+0, 6.207e+0, -32.6
1.465e+4, 5.342e+0, -4.086e+0, 6.726e+0, -37.4
1.221e+4, 5.472e+0, -4.910e+0, 7.352e+0, -41.9
1.001e+4, 5.654e+0, -5.946e+0, 8.204e+0, -46.4
8.301e+3, 5.840e+0, -7.077e+0, 9.175e+0, -50.5
6.836e+3, 6.110e+0, -8.466e+0, 1.044e+1, -54.2
5.615e+3, 6.419e+0, -1.015e+1, 1.201e+1, -57.7
4.639e+3, 6.765e+0, -1.201e+1, 1.379e+1, -60.6
3.906e+3, 7.132e+0, -1.401e+1, 1.573e+1, -63.0
3.174e+3, 7.661e+0, -1.678e+1, 1.845e+1, -65.5
2.686e+3, 8.264e+0, -1.951e+1, 2.119e+1, -67.0
2.197e+3, 9.067e+0, -2.327e+1, 2.497e+1, -68.7
1.709e+3, 1.042e+1, -2.930e+1, 3.110e+1, -70.4
1.465e+3, 1.125e+1, -3.316e+1, 3.501e+1, -71.3
1.221e+3, 1.262e+1, -3.897e+1, 4.096e+1, -72.1
9.766e+2, 1.439e+1, -4.747e+1, 4.961e+1, -73.1
8.252e+2, 1.675e+1, -5.454e+1, 5.706e+1, -72.9
6.836e+2, 1.941e+1, -6.488e+1, 6.772e+1, -73.3
5.615e+2, 2.480e+1, -7.684e+1, 8.074e+1, -72.1
4.639e+2, 2.513e+1, -8.915e+1, 9.263e+1, -74.3
3.809e+2, 3.210e+1, -1.063e+2, 1.111e+2, -73.2
3.174e+2, 3.730e+1, -1.227e+2, 1.283e+2, -73.1
2.588e+2, 4.352e+1, -1.535e+2, 1.596e+2, -74.2
2.148e+2, 6.047e+1, -1.736e+2, 1.838e+2, -70.8
1.758e+2, 6.381e+1, -2.007e+2, 2.106e+2, -72.4
1.465e+2, 7.312e+1, -2.152e+2, 2.273e+2, -71.2
1.221e+2, 1.110e+2, -2.838e+2, 3.048e+2, -68.6
9.766e+1, 1.348e+2, -3.332e+2, 3.594e+2, -68.0
8.254e+1, 4.045e+1, -3.676e+2, 3.698e+2, -83.7
6.813e+1, 1.899e+2, -3.632e+2, 4.098e+2, -62.4
5.623e+1, 1.956e+2, -5.006e+2, 5.374e+2, -68.7
4.642e+1, 5.582e+2, -4.250e+2, 7.016e+2, -37.3
3.831e+1, 1.751e+2, -6.603e+2, 6.831e+2, -75.1

File: data/experimental（composite-modified ）/3-2-70.txt
Jan. 16, 2026   15:35:07
A.C. Impedance
File: d:\360movedata\users\20144\desktop\Data Source:  Experiment
Instrument Model:  CHI760E
Header: 
Note: 

Init E (V) = 0
High Frequency (Hz) = 1e+6
Low Frequency (Hz) = 0.01
Imp SF
Amplitude (V) = 0.01
Quiet Time (sec) = 2
Cycles (.1-1Hz) = 1
Cycles (.01-.1Hz) = 1
Cycles (.001-.01Hz) = 1

Freq/Hz, Z'/ohm, Z"/ohm, Z/ohm, Phase/deg

8.252e+5, 5.600e+0, 1.172e+1, 1.299e+1, 64.5
6.816e+5, 5.255e+0, 9.593e+0, 1.094e+1, 61.3
5.625e+5, 4.723e+0, 7.936e+0, 9.235e+0, 59.2
4.639e+5, 4.404e+0, 6.547e+0, 7.890e+0, 56.1
3.828e+5, 4.120e+0, 5.422e+0, 6.810e+0, 52.8
3.164e+5, 3.970e+0, 4.433e+0, 5.951e+0, 48.2
2.607e+5, 3.843e+0, 3.570e+0, 5.245e+0, 42.9
2.158e+5, 3.753e+0, 2.874e+0, 4.727e+0, 37.4
1.777e+5, 3.672e+0, 2.254e+0, 4.309e+0, 31.5
1.465e+5, 3.627e+0, 1.727e+0, 4.017e+0, 25.5
1.211e+5, 3.624e+0, 1.219e+0, 3.823e+0, 18.6
9.961e+4, 3.606e+0, 7.866e-1, 3.691e+0, 12.3
8.252e+4, 3.602e+0, 3.846e-1, 3.623e+0, 6.1
6.812e+4, 3.605e+0, -8.503e-3, 3.605e+0, -0.1
5.615e+4, 3.620e+0, -3.847e-1, 3.641e+0, -6.1
4.639e+4, 3.654e+0, -7.766e-1, 3.735e+0, -12.0
3.833e+4, 3.697e+0, -1.182e+0, 3.881e+0, -17.7
3.174e+4, 3.744e+0, -1.628e+0, 4.082e+0, -23.5
2.612e+4, 3.798e+0, -2.115e+0, 4.347e+0, -29.1
2.148e+4, 3.887e+0, -2.680e+0, 4.721e+0, -34.6
1.782e+4, 3.991e+0, -3.279e+0, 5.165e+0, -39.4
1.465e+4, 4.122e+0, -4.010e+0, 5.751e+0, -44.2
1.221e+4, 4.254e+0, -4.815e+0, 6.425e+0, -48.5
1.001e+4, 4.447e+0, -5.787e+0, 7.299e+0, -52.5
8.301e+3, 4.661e+0, -6.905e+0, 8.331e+0, -56.0
6.836e+3, 4.933e+0, -8.241e+0, 9.605e+0, -59.1
5.615e+3, 5.266e+0, -9.832e+0, 1.115e+1, -61.8
4.639e+3, 5.661e+0, -1.166e+1, 1.296e+1, -64.1
3.906e+3, 6.088e+0, -1.356e+1, 1.487e+1, -65.8
3.174e+3, 6.713e+0, -1.629e+1, 1.762e+1, -67.6
2.686e+3, 7.318e+0, -1.884e+1, 2.021e+1, -68.8
2.197e+3, 8.196e+0, -2.243e+1, 2.388e+1, -69.9
1.709e+3, 9.597e+0, -2.787e+1, 2.948e+1, -71.0
1.465e+3, 1.061e+1, -3.171e+1, 3.344e+1, -71.5
1.221e+3, 1.207e+1, -3.709e+1, 3.900e+1, -72.0
9.766e+2, 1.430e+1, -4.485e+1, 4.707e+1, -72.3
8.252e+2, 1.640e+1, -5.174e+1, 5.428e+1, -72.4
6.836e+2, 1.914e+1, -6.061e+1, 6.356e+1, -72.5
5.615e+2, 2.267e+1, -7.143e+1, 7.494e+1, -72.4
4.639e+2, 2.687e+1, -8.358e+1, 8.779e+1, -72.2
3.809e+2, 3.214e+1, -9.823e+1, 1.034e+2, -71.9
3.174e+2, 3.810e+1, -1.138e+2, 1.200e+2, -71.5
2.588e+2, 4.606e+1, -1.338e+2, 1.415e+2, -71.0
2.148e+2, 5.502e+1, -1.548e+2, 1.643e+2, -70.4
1.758e+2, 6.686e+1, -1.811e+2, 1.931e+2, -69.7
1.465e+2, 7.913e+1, -2.078e+2, 2.224e+2, -69.2
1.221e+2, 9.426e+1, -2.385e+2, 2.564e+2, -68.4
9.766e+1, 1.156e+2, -2.801e+2, 3.030e+2, -67.6
8.254e+1, 1.350e+2, -3.158e+2, 3.434e+2, -66.9
6.813e+1, 1.610e+2, -3.622e+2, 3.963e+2, -66.0
5.623e+1, 1.913e+2, -4.140e+2, 4.560e+2, -65.2
4.642e+1, 2.261e+2, -4.712e+2, 5.227e+2, -64.4
3.831e+1, 2.667e+2, -5.364e+2, 5.990e+2, -63.6
3.162e+1, 3.128e+2, -6.086e+2, 6.843e+2, -62.8
2.610e+1, 3.651e+2, -6.888e+2, 7.796e+2, -62.1
2.154e+1, 4.243e+2, -7.789e+2, 8.870e+2, -61.4
1.778e+1, 4.903e+2, -8.792e+2, 1.007e+3, -60.9
1.468e+1, 5.642e+2, -9.920e+2, 1.141e+3, -60.4
1.212e+1, 6.462e+2, -1.120e+3, 1.293e+3, -60.0
1.000e+1, 7.340e+2, -1.260e+3, 1.459e+3, -59.8
8.254e+0, 8.333e+2, -1.424e+3, 1.650e+3, -59.7
6.813e+0, 9.421e+2, -1.615e+3, 1.870e+3, -59.7
5.623e+0, 1.060e+3, -1.831e+3, 2.116e+3, -59.9
4.642e+0, 1.196e+3, -2.090e+3, 2.408e+3, -60.2
3.831e+0, 1.339e+3, -2.395e+3, 2.743e+3, -60.8
3.162e+0, 1.494e+3, -2.719e+3, 3.103e+3, -61.2
2.610e+0, 1.664e+3, -3.155e+3, 3.567e+3, -62.2
2.154e+0, 1.848e+3, -3.600e+3, 4.047e+3, -62.8
1.778e+0, 2.043e+3, -4.335e+3, 4.793e+3, -64.8
1.468e+0, 2.265e+3, -4.959e+3, 5.452e+3, -65.5
1.212e+0, 2.516e+3, -5.680e+3, 6.212e+3, -66.1
1.000e+0, 2.809e+3, -6.523e+3, 7.102e+3, -66.7
8.254e-1, 3.162e+3, -7.544e+3, 8.180e+3, -67.3
6.813e-1, 3.534e+3, -8.609e+3, 9.306e+3, -67.7
