Repository: ChemCode-Chang/EIS-Toolbox

# EIS_Toolbox: A Physically Self-Consistent Automated Robust Framework

EIS_Toolbox is a high-throughput automated analysis framework designed for Electrochemical Impedance Spectroscopy (EIS) data. It provides a robust solution for the batch analysis of impedance spectra.

## Applicability
Strictly applicable to polymer solid electrolyte blocking systems and similar ionic conductor systems.

## Algorithmic Robustness
This framework is engineered to screen and isolate non-ideal polarization scenarios encountered in experimental environments:
- Strong Random Noise: Identified and suppressed via effective smoothing operators.

File: data/experimental（composite-modified ）/3-2-80.txt
Jan. 16, 2026   13:05:46
A.C. Impedance
File: d:\360movedata\users\20144\desktop\Data Source:  Experiment
Instrument Model:  CHI760E
Header: 
Note: 

Init E (V) = 0
High Frequency (Hz) = 1e+6
Low Frequency (Hz) = 0.01
Imp SF
Amplitude (V) = 0.01
Quiet Time (sec) = 2
Cycles (.1-1Hz) = 1
Cycles (.01-.1Hz) = 1
Cycles (.001-.01Hz) = 1

Freq/Hz, Z'/ohm, Z"/ohm, Z/ohm, Phase/deg

8.252e+5, 6.253e+0, 1.152e+1, 1.311e+1, 61.5
6.816e+5, 5.551e+0, 9.585e+0, 1.108e+1, 59.9
5.625e+5, 5.139e+0, 7.840e+0, 9.374e+0, 56.8
4.639e+5, 4.837e+0, 6.489e+0, 8.093e+0, 53.3
3.828e+5, 4.578e+0, 5.400e+0, 7.080e+0, 49.7
3.164e+5, 4.432e+0, 4.401e+0, 6.246e+0, 44.8
2.607e+5, 4.284e+0, 3.622e+0, 5.609e+0, 40.2
2.158e+5, 4.212e+0, 2.877e+0, 5.101e+0, 34.3
1.777e+5, 4.181e+0, 2.266e+0, 4.756e+0, 28.5
1.465e+5, 4.123e+0, 1.747e+0, 4.477e+0, 23.0
1.211e+5, 4.095e+0, 1.251e+0, 4.281e+0, 17.0
9.961e+4, 4.097e+0, 8.360e-1, 4.181e+0, 11.5
8.252e+4, 4.092e+0, 4.441e-1, 4.116e+0, 6.2
6.812e+4, 4.109e+0, 7.367e-2, 4.110e+0, 1.0
5.615e+4, 4.114e+0, -2.808e-1, 4.123e+0, -3.9
4.639e+4, 4.144e+0, -6.361e-1, 4.192e+0, -8.7
3.833e+4, 4.182e+0, -1.033e+0, 4.308e+0, -13.9
3.174e+4, 4.229e+0, -1.419e+0, 4.461e+0, -18.6
2.612e+4, 4.284e+0, -1.887e+0, 4.681e+0, -23.8
2.148e+4, 4.385e+0, -2.403e+0, 5.000e+0, -28.7
1.782e+4, 4.476e+0, -2.937e+0, 5.353e+0, -33.3
1.465e+4, 4.614e+0, -3.589e+0, 5.845e+0, -37.9
1.221e+4, 4.755e+0, -4.336e+0, 6.435e+0, -42.4
1.001e+4, 4.927e+0, -5.176e+0, 7.146e+0, -46.4
8.301e+3, 5.162e+0, -6.168e+0, 8.043e+0, -50.1
6.836e+3, 5.443e+0, -7.341e+0, 9.139e+0, -53.4
5.615e+3, 5.792e+0, -8.731e+0, 1.048e+1, -56.4
4.639e+3, 6.202e+0, -1.031e+1, 1.203e+1, -59.0
3.906e+3, 6.644e+0, -1.196e+1, 1.368e+1, -60.9
3.174e+3, 7.293e+0, -1.429e+1, 1.604e+1, -63.0
2.686e+3, 7.919e+0, -1.647e+1, 1.828e+1, -64.3
2.197e+3, 8.843e+0, -1.950e+1, 2.141e+1, -65.6
1.709e+3, 1.028e+1, -2.404e+1, 2.615e+1, -66.8
1.465e+3, 1.138e+1, -2.721e+1, 2.950e+1, -67.3
1.221e+3, 1.290e+1, -3.162e+1, 3.415e+1, -67.8
9.766e+2, 1.521e+1, -3.791e+1, 4.085e+1, -68.1
8.252e+2, 1.736e+1, -4.343e+1, 4.677e+1, -68.2
6.836e+2, 2.019e+1, -5.042e+1, 5.432e+1, -68.2
5.615e+2, 2.377e+1, -5.883e+1, 6.346e+1, -68.0
4.639e+2, 2.793e+1, -6.818e+1, 7.368e+1, -67.7
3.809e+2, 3.305e+1, -7.917e+1, 8.579e+1, -67.3
3.174e+2, 3.873e+1, -9.075e+1, 9.867e+1, -66.9
2.588e+2, 4.619e+1, -1.053e+2, 1.149e+2, -66.3
2.148e+2, 5.428e+1, -1.203e+2, 1.320e+2, -65.7
1.758e+2, 6.435e+1, -1.387e+2, 1.529e+2, -65.1
1.465e+2, 7.492e+1, -1.571e+2, 1.740e+2, -64.5
1.221e+2, 8.720e+1, -1.779e+2, 1.981e+2, -63.9
9.766e+1, 1.044e+2, -2.058e+2, 2.308e+2, -63.1
8.254e+1, 1.187e+2, -2.302e+2, 2.590e+2, -62.7
6.813e+1, 1.378e+2, -2.613e+2, 2.954e+2, -62.2
5.623e+1, 1.591e+2, -2.962e+2, 3.362e+2, -61.8
4.642e+1, 1.827e+2, -3.351e+2, 3.816e+2, -61.4
3.831e+1, 2.094e+2, -3.797e+2, 4.336e+2, -61.1
3.162e+1, 2.387e+2, -4.298e+2, 4.917e+2, -61.0
2.610e+1, 2.711e+2, -4.868e+2, 5.572e+2, -60.9
2.154e+1, 3.070e+2, -5.523e+2, 6.319e+2, -60.9
1.778e+1, 3.463e+2, -6.272e+2, 7.165e+2, -61.1
1.468e+1, 3.900e+2, -7.141e+2, 8.136e+2, -61.4
1.212e+1, 4.382e+2, -8.144e+2, 9.248e+2, -61.7
1.000e+1, 4.910e+2, -9.302e+2, 1.052e+3, -62.2
8.254e+0, 5.484e+2, -1.063e+3, 1.196e+3, -62.7
6.813e+0, 6.133e+2, -1.224e+3, 1.369e+3, -63.4
5.623e+0, 6.852e+2, -1.409e+3, 1.567e+3, -64.1
4.642e+0, 7.642e+2, -1.628e+3, 1.798e+3, -64.9
3.831e+0, 8.501e+2, -1.887e+3, 2.069e+3, -65.7
3.162e+0, 9.616e+2, -2.188e+3, 2.390e+3, -66.3
2.610e+0, 1.070e+3, -2.568e+3, 2.782e+3, -67.4
2.154e+0, 1.202e+3, -2.967e+3, 3.202e+3, -67.9
1.778e+0, 1.320e+3, -3.581e+3, 3.816e+3, -69.8
1.468e+0, 1.496e+3, -4.139e+3, 4.401e+3, -70.1
1.212e+0, 1.684e+3, -4.804e+3, 5.090e+3, -70.7
1.000e+0, 1.921e+3, -5.566e+3, 5.889e+3, -71.0
8.254e-1, 2.190e+3, -6.471e+3, 6.832e+3, -71.3
6.813e-1, 2.507e+3, -7.469e+3, 7.878e+3, -71.4
5.623e-1, 2.868e+3, -8.642e+3, 9.105e+3, -71.6
4.642e-1, 3.290e+3, -1.003e+4, 1.055e+4, -71.8

File: data/experimental（composite-modified ）/3-3-25.txt
Jan. 17, 2026   15:23:50
A.C. Impedance
File: d:\360movedata\users\20144\desktop\Data Source:  Experiment
Instrument Model:  CHI760E
Header: 
Note: 

Init E (V) = 0
High Frequency (Hz) = 1e+6
Low Frequency (Hz) = 0.01
Imp SF
Amplitude (V) = 0.01
Quiet Time (sec) = 2
Cycles (.1-1Hz) = 1
Cycles (.01-.1Hz) = 1
Cycles (.001-.01Hz) = 1

Freq/Hz, Z'/ohm, Z"/ohm, Z/ohm, Phase/deg

8.252e+5, 6.658e+1, -3.422e+1, 7.486e+1, -27.2
6.816e+5, 7.144e+1, -3.811e+1, 8.097e+1, -28.1
5.625e+5, 7.865e+1, -3.722e+1, 8.701e+1, -25.3
4.639e+5, 8.445e+1, -3.670e+1, 9.208e+1, -23.5
3.828e+5, 8.973e+1, -3.740e+1, 9.721e+1, -22.6
3.164e+5, 9.484e+1, -3.765e+1, 1.020e+2, -21.7
2.607e+5, 9.996e+1, -3.611e+1, 1.063e+2, -19.9
2.158e+5, 1.045e+2, -3.623e+1, 1.106e+2, -19.1
1.777e+5, 1.090e+2, -3.526e+1, 1.146e+2, -17.9
1.465e+5, 1.136e+2, -3.482e+1, 1.188e+2, -17.0
1.211e+5, 1.173e+2, -3.311e+1, 1.219e+2, -15.8
9.961e+4, 1.219e+2, -2.680e+1, 1.248e+2, -12.4
8.252e+4, 1.253e+2, -2.697e+1, 1.282e+2, -12.1
6.812e+4, 1.290e+2, -2.682e+1, 1.318e+2, -11.7
5.615e+4, 1.323e+2, -2.603e+1, 1.349e+2, -11.1
4.639e+4, 1.355e+2, -2.560e+1, 1.379e+2, -10.7
3.833e+4, 1.382e+2, -2.579e+1, 1.406e+2, -10.6
3.174e+4, 1.402e+2, -2.515e+1, 1.424e+2, -10.2
2.612e+4, 1.426e+2, -2.557e+1, 1.449e+2, -10.2
2.148e+4, 1.449e+2, -2.512e+1, 1.470e+2, -9.8
1.782e+4, 1.479e+2, -2.539e+1, 1.501e+2, -9.7
1.465e+4, 1.499e+2, -2.645e+1, 1.522e+2, -10.0
1.221e+4, 1.512e+2, -2.720e+1, 1.536e+2, -10.2
1.001e+4, 1.528e+2, -2.884e+1, 1.555e+2, -10.7
8.301e+3, 1.562e+2, -3.089e+1, 1.593e+2, -11.2
6.836e+3, 1.585e+2, -3.303e+1, 1.619e+2, -11.8
5.615e+3, 1.610e+2, -3.608e+1, 1.650e+2, -12.6
4.639e+3, 1.636e+2, -3.941e+1, 1.683e+2, -13.5
3.906e+3, 1.658e+2, -4.326e+1, 1.714e+2, -14.6
3.174e+3, 1.693e+2, -4.831e+1, 1.761e+2, -15.9
2.686e+3, 1.722e+2, -5.295e+1, 1.802e+2, -17.1
2.197e+3, 1.761e+2, -5.969e+1, 1.859e+2, -18.7
1.709e+3, 1.813e+2, -6.985e+1, 1.943e+2, -21.1
1.465e+3, 1.850e+2, -7.677e+1, 2.003e+2, -22.5
1.221e+3, 1.896e+2, -8.643e+1, 2.084e+2, -24.5
9.766e+2, 1.958e+2, -1.006e+2, 2.201e+2, -27.2
8.252e+2, 2.015e+2, -1.127e+2, 2.309e+2, -29.2
6.836e+2, 2.077e+2, -1.290e+2, 2.445e+2, -31.9
5.615e+2, 2.147e+2, -1.491e+2, 2.614e+2, -34.8
4.639e+2, 2.221e+2, -1.722e+2, 2.811e+2, -37.8
3.809e+2, 2.307e+2, -2.005e+2, 3.057e+2, -41.0
3.174e+2, 2.395e+2, -2.313e+2, 3.330e+2, -44.0
2.588e+2, 2.504e+2, -2.724e+2, 3.700e+2, -47.4
2.148e+2, 2.618e+2, -3.170e+2, 4.112e+2, -50.4
1.758e+2, 2.760e+2, -3.746e+2, 4.653e+2, -53.6
1.465e+2, 2.909e+2, -4.366e+2, 5.246e+2, -56.3
1.221e+2, 3.082e+2, -5.096e+2, 5.955e+2, -58.8
9.766e+1, 3.317e+2, -6.149e+2, 6.986e+2, -61.7
8.254e+1, 3.533e+2, -7.105e+2, 7.935e+2, -63.6
6.813e+1, 3.822e+2, -8.399e+2, 9.228e+2, -65.5
5.623e+1, 4.167e+2, -9.923e+2, 1.076e+3, -67.2
4.642e+1, 4.595e+2, -1.171e+3, 1.258e+3, -68.6
3.831e+1, 5.093e+2, -1.384e+3, 1.475e+3, -69.8
3.162e+1, 5.695e+2, -1.631e+3, 1.728e+3, -70.8
2.610e+1, 6.443e+2, -1.926e+3, 2.030e+3, -71.5
2.154e+1, 7.356e+2, -2.273e+3, 2.389e+3, -72.1
1.778e+1, 8.470e+2, -2.676e+3, 2.807e+3, -72.4
1.468e+1, 9.839e+2, -3.155e+3, 3.305e+3, -72.7
1.212e+1, 1.149e+3, -3.713e+3, 3.887e+3, -72.8
1.000e+1, 1.334e+3, -4.332e+3, 4.532e+3, -72.9
8.254e+0, 1.607e+3, -5.140e+3, 5.385e+3, -72.6
6.813e+0, 1.903e+3, -6.029e+3, 6.322e+3, -72.5

File: data/experimental（composite-modified ）/3-3-30.txt
Jan. 17, 2026   12:52:43
A.C. Impedance
File: d:\360movedata\users\20144\desktop\Data Source:  Experiment
Instrument Model:  CHI760E
Header: 
Note: 

Init E (V) = 0
High Frequency (Hz) = 1e+6
Low Frequency (Hz) = 0.01
Imp SF
Amplitude (V) = 0.01
Quiet Time (sec) = 2
Cycles (.1-1Hz) = 1
Cycles (.01-.1Hz) = 1
Cycles (.001-.01Hz) = 1

Freq/Hz, Z'/ohm, Z"/ohm, Z/ohm, Phase/deg

8.252e+5, 4.926e+1, -1.483e+1, 5.145e+1, -16.8
6.816e+5, 5.281e+1, -1.607e+1, 5.520e+1, -16.9
5.625e+5, 5.545e+1, -1.664e+1, 5.789e+1, -16.7
4.639e+5, 5.820e+1, -1.749e+1, 6.078e+1, -16.7
3.828e+5, 6.092e+1, -1.732e+1, 6.334e+1, -15.9
3.164e+5, 6.369e+1, -1.717e+1, 6.597e+1, -15.1
2.607e+5, 6.614e+1, -1.666e+1, 6.821e+1, -14.1
2.158e+5, 6.843e+1, -1.616e+1, 7.031e+1, -13.3
1.777e+5, 7.053e+1, -1.594e+1, 7.231e+1, -12.7
1.465e+5, 7.250e+1, -1.561e+1, 7.416e+1, -12.1
1.211e+5, 7.445e+1, -1.554e+1, 7.606e+1, -11.8
9.961e+4, 7.621e+1, -1.006e+1, 7.687e+1, -7.5
8.252e+4, 7.788e+1, -1.048e+1, 7.858e+1, -7.7
6.812e+4, 7.964e+1, -1.072e+1, 8.035e+1, -7.7
5.615e+4, 8.075e+1, -1.111e+1, 8.152e+1, -7.8
4.639e+4, 8.218e+1, -1.138e+1, 8.296e+1, -7.9
3.833e+4, 8.317e+1, -1.161e+1, 8.398e+1, -7.9
3.174e+4, 8.438e+1, -1.182e+1, 8.521e+1, -8.0
2.612e+4, 8.533e+1, -1.256e+1, 8.625e+1, -8.4
2.148e+4, 8.659e+1, -1.326e+1, 8.760e+1, -8.7
1.782e+4, 8.748e+1, -1.402e+1, 8.860e+1, -9.1
1.465e+4, 8.858e+1, -1.510e+1, 8.986e+1, -9.7
1.221e+4, 8.953e+1, -1.609e+1, 9.096e+1, -10.2
1.001e+4, 9.069e+1, -1.787e+1, 9.244e+1, -11.1
8.301e+3, 9.210e+1, -1.991e+1, 9.422e+1, -12.2
6.836e+3, 9.345e+1, -2.215e+1, 9.604e+1, -13.3
5.615e+3, 9.497e+1, -2.479e+1, 9.815e+1, -14.6
4.639e+3, 9.655e+1, -2.797e+1, 1.005e+2, -16.2
3.906e+3, 9.821e+1, -3.108e+1, 1.030e+2, -17.6
3.174e+3, 1.003e+2, -3.555e+1, 1.064e+2, -19.5
2.686e+3, 1.022e+2, -3.971e+1, 1.096e+2, -21.2
2.197e+3, 1.046e+2, -4.550e+1, 1.141e+2, -23.5
1.709e+3, 1.080e+2, -5.424e+1, 1.209e+2, -26.7
1.465e+3, 1.102e+2, -6.057e+1, 1.258e+2, -28.8
1.221e+3, 1.131e+2, -6.917e+1, 1.326e+2, -31.5
9.766e+2, 1.170e+2, -8.181e+1, 1.428e+2, -35.0
8.252e+2, 1.203e+2, -9.304e+1, 1.521e+2, -37.7
6.836e+2, 1.243e+2, -1.078e+2, 1.645e+2, -40.9
5.615e+2, 1.290e+2, -1.262e+2, 1.805e+2, -44.4
4.639e+2, 1.341e+2, -1.474e+2, 1.993e+2, -47.7
3.809e+2, 1.400e+2, -1.732e+2, 2.227e+2, -51.1
3.174e+2, 1.468e+2, -2.020e+2, 2.497e+2, -54.0
2.588e+2, 1.551e+2, -2.400e+2, 2.857e+2, -57.1
2.148e+2, 1.641e+2, -2.813e+2, 3.257e+2, -59.7
1.758e+2, 1.758e+2, -3.341e+2, 3.775e+2, -62.3
1.465e+2, 1.879e+2, -3.907e+2, 4.335e+2, -64.3
1.221e+2, 2.028e+2, -4.572e+2, 5.002e+2, -66.1
9.766e+1, 2.244e+2, -5.525e+2, 5.964e+2, -67.9
8.254e+1, 2.444e+2, -6.381e+2, 6.832e+2, -69.0
6.813e+1, 2.726e+2, -7.540e+2, 8.018e+2, -70.1
5.623e+1, 3.069e+2, -8.903e+2, 9.417e+2, -71.0
4.642e+1, 3.493e+2, -1.047e+3, 1.104e+3, -71.6
3.831e+1, 3.999e+2, -1.236e+3, 1.299e+3, -72.1
3.162e+1, 4.622e+2, -1.452e+3, 1.523e+3, -72.3
2.610e+1, 5.384e+2, -1.706e+3, 1.789e+3, -72.5
2.154e+1, 6.314e+2, -2.004e+3, 2.101e+3, -72.5
1.778e+1, 7.437e+2, -2.352e+3, 2.466e+3, -72.4
1.468e+1, 8.823e+2, -2.756e+3, 2.894e+3, -72.2
1.212e+1, 1.051e+3, -3.224e+3, 3.391e+3, -71.9
1.000e+1, 1.282e+3, -3.779e+3, 3.990e+3, -71.3
8.254e+0, 1.507e+3, -4.404e+3, 4.655e+3, -71.1
6.813e+0, 1.803e+3, -5.136e+3, 5.443e+3, -70.7
5.623e+0, 2.169e+3, -5.951e+3, 6.334e+3, -70.0
4.642e+0, 2.588e+3, -6.938e+3, 7.405e+3, -69.5
3.831e+0, 3.129e+3, -8.084e+3, 8.668e+3, -68.8
3.162e+0, 3.691e+3, -9.279e+3, 9.986e+3, -68.3

File: data/experimental（composite-modified ）/3-3-40.txt
Jan. 16, 2026   22:50:12
A.C. Impedance
File: d:\360movedata\users\20144\desktop\Data Source:  Experiment
Instrument Model:  CHI760E
Header: 
Note: 

Init E (V) = 0
High Frequency (Hz) = 1e+6
Low Frequency (Hz) = 0.01
Imp SF
Amplitude (V) = 0.01
Quiet Time (sec) = 2
Cycles (.1-1Hz) = 1
Cycles (.01-.1Hz) = 1
Cycles (.001-.01Hz) = 1

Freq/Hz, Z'/ohm, Z"/ohm, Z/ohm, Phase/deg

8.252e+5, 2.201e+1, 3.792e+0, 2.234e+1, 9.8
6.816e+5, 2.210e+1, 2.537e+0, 2.224e+1, 6.5
5.625e+5, 2.237e+1, 1.386e+0, 2.242e+1, 3.5
4.639e+5, 2.276e+1, 2.737e-1, 2.276e+1, 0.7
3.828e+5, 2.322e+1, -8.030e-2, 2.322e+1, -0.2
3.164e+5, 2.344e+1, -6.265e-1, 2.345e+1, -1.5
2.607e+5, 2.384e+1, -1.226e+0, 2.387e+1, -2.9
2.158e+5, 2.411e+1, -1.461e+0, 2.416e+1, -3.5
1.777e+5, 2.448e+1, -2.002e+0, 2.457e+1, -4.7
1.465e+5, 2.479e+1, -2.320e+0, 2.490e+1, -5.3
1.211e+5, 2.503e+1, -2.489e+0, 2.515e+1, -5.7
9.961e+4, 2.536e+1, 2.228e+0, 2.546e+1, 5.0
8.252e+4, 2.561e+1, 1.051e+0, 2.563e+1, 2.3
6.812e+4, 2.575e+1, 1.017e-2, 2.575e+1, 0.0
5.615e+4, 2.610e+1, -9.964e-1, 2.612e+1, -2.2
4.639e+4, 2.643e+1, -1.952e+0, 2.650e+1, -4.2
3.833e+4, 2.668e+1, -2.842e+0, 2.683e+1, -6.1
3.174e+4, 2.695e+1, -3.744e+0, 2.721e+1, -7.9
2.612e+4, 2.717e+1, -4.719e+0, 2.758e+1, -9.9
2.148e+4, 2.774e+1, -5.670e+0, 2.831e+1, -11.6
1.782e+4, 2.804e+1, -6.911e+0, 2.888e+1, -13.8
1.465e+4, 2.850e+1, -8.055e+0, 2.961e+1, -15.8
1.221e+4, 2.902e+1, -9.418e+0, 3.051e+1, -18.0
1.001e+4, 2.966e+1, -1.092e+1, 3.161e+1, -20.2
8.301e+3, 3.038e+1, -1.274e+1, 3.294e+1, -22.7
6.836e+3, 3.117e+1, -1.474e+1, 3.448e+1, -25.3
5.615e+3, 3.208e+1, -1.707e+1, 3.633e+1, -28.0
4.639e+3, 3.304e+1, -1.967e+1, 3.846e+1, -30.8
3.906e+3, 3.400e+1, -2.236e+1, 4.070e+1, -33.3
3.174e+3, 3.528e+1, -2.614e+1, 4.391e+1, -36.5
2.686e+3, 3.642e+1, -2.967e+1, 4.697e+1, -39.2
2.197e+3, 3.789e+1, -3.460e+1, 5.131e+1, -42.4
1.709e+3, 3.998e+1, -4.211e+1, 5.807e+1, -46.5
1.465e+3, 4.138e+1, -4.757e+1, 6.305e+1, -49.0
1.221e+3, 4.324e+1, -5.510e+1, 7.004e+1, -51.9
9.766e+2, 4.589e+1, -6.612e+1, 8.048e+1, -55.2
8.252e+2, 4.820e+1, -7.606e+1, 9.004e+1, -57.6
6.836e+2, 5.107e+1, -8.906e+1, 1.027e+2, -60.2
5.615e+2, 5.461e+1, -1.053e+2, 1.186e+2, -62.6
4.639e+2, 5.863e+1, -1.239e+2, 1.371e+2, -64.7
3.809e+2, 6.361e+1, -1.469e+2, 1.600e+2, -66.6
3.174e+2, 6.926e+1, -1.718e+2, 1.853e+2, -68.0
2.588e+2, 7.679e+1, -2.047e+2, 2.187e+2, -69.4
2.148e+2, 8.513e+1, -2.406e+2, 2.552e+2, -70.5
1.758e+2, 9.624e+1, -2.863e+2, 3.020e+2, -71.4
1.465e+2, 1.082e+2, -3.348e+2, 3.518e+2, -72.1
1.221e+2, 1.229e+2, -3.910e+2, 4.098e+2, -72.5
9.766e+1, 1.445e+2, -4.718e+2, 4.934e+2, -73.0
8.254e+1, 1.641e+2, -5.428e+2, 5.671e+2, -73.2
6.813e+1, 1.924e+2, -6.393e+2, 6.676e+2, -73.3
5.623e+1, 2.267e+2, -7.517e+2, 7.851e+2, -73.2
4.642e+1, 2.690e+2, -8.799e+2, 9.201e+2, -73.0
3.831e+1, 3.191e+2, -1.034e+3, 1.082e+3, -72.8

File: data/experimental（composite-modified ）/3-3-50.txt
Jan. 16, 2026   20:44:00
A.C. Impedance
File: d:\360movedata\users\20144\desktop\Data Source:  Experiment
Instrument Model:  CHI760E
Header: 
Note: 

Init E (V) = 0
High Frequency (Hz) = 1e+6
Low Frequency (Hz) = 0.01
Imp SF
Amplitude (V) = 0.01
Quiet Time (sec) = 2
Cycles (.1-1Hz) = 1
Cycles (.01-.1Hz) = 1
Cycles (.001-.01Hz) = 1

Freq/Hz, Z'/ohm, Z"/ohm, Z/ohm, Phase/deg

8.252e+5, 8.944e+0, 1.077e+1, 1.400e+1, 50.3
6.816e+5, 8.503e+0, 8.896e+0, 1.231e+1, 46.3
5.625e+5, 7.974e+0, 7.348e+0, 1.084e+1, 42.7
4.639e+5, 7.629e+0, 6.103e+0, 9.769e+0, 38.7
3.828e+5, 7.394e+0, 5.023e+0, 8.938e+0, 34.2
3.164e+5, 7.265e+0, 4.052e+0, 8.319e+0, 29.1
2.607e+5, 7.151e+0, 3.265e+0, 7.861e+0, 24.5
2.158e+5, 7.061e+0, 2.598e+0, 7.523e+0, 20.2
1.777e+5, 7.009e+0, 2.010e+0, 7.291e+0, 16.0
1.465e+5, 6.972e+0, 1.509e+0, 7.133e+0, 12.2
1.211e+5, 6.964e+0, 1.003e+0, 7.035e+0, 8.2
9.961e+4, 6.951e+0, 5.688e-1, 6.975e+0, 4.7
8.252e+4, 6.948e+0, 1.894e-1, 6.951e+0, 1.6
6.812e+4, 6.949e+0, -2.249e-1, 6.953e+0, -1.9
5.615e+4, 6.978e+0, -6.255e-1, 7.006e+0, -5.1
4.639e+4, 7.005e+0, -1.031e+0, 7.081e+0, -8.4
3.833e+4, 7.037e+0, -1.466e+0, 7.188e+0, -11.8
3.174e+4, 7.091e+0, -1.950e+0, 7.354e+0, -15.4
2.612e+4, 7.152e+0, -2.493e+0, 7.574e+0, -19.2
2.148e+4, 7.231e+0, -3.125e+0, 7.877e+0, -23.4
1.782e+4, 7.341e+0, -3.817e+0, 8.274e+0, -27.5
1.465e+4, 7.456e+0, -4.636e+0, 8.780e+0, -31.9
1.221e+4, 7.613e+0, -5.547e+0, 9.419e+0, -36.1
1.001e+4, 7.786e+0, -6.689e+0, 1.027e+1, -40.7
8.301e+3, 7.988e+0, -7.984e+0, 1.129e+1, -45.0
6.836e+3, 8.241e+0, -9.543e+0, 1.261e+1, -49.2
5.615e+3, 8.545e+0, -1.142e+1, 1.426e+1, -53.2
4.639e+3, 8.900e+0, -1.357e+1, 1.623e+1, -56.7
3.906e+3, 9.278e+0, -1.586e+1, 1.837e+1, -59.7
3.174e+3, 9.825e+0, -1.913e+1, 2.151e+1, -62.8
2.686e+3, 1.035e+1, -2.223e+1, 2.453e+1, -65.0
2.197e+3, 1.112e+1, -2.664e+1, 2.887e+1, -67.4
1.709e+3, 1.230e+1, -3.328e+1, 3.548e+1, -69.7
1.465e+3, 1.321e+1, -3.825e+1, 4.047e+1, -71.0
1.221e+3, 1.448e+1, -4.507e+1, 4.734e+1, -72.2
9.766e+2, 1.644e+1, -5.504e+1, 5.745e+1, -73.4
8.252e+2, 1.830e+1, -6.400e+1, 6.657e+1, -74.0
6.836e+2, 2.074e+1, -7.567e+1, 7.846e+1, -74.7
5.615e+2, 2.392e+1, -9.015e+1, 9.327e+1, -75.1
4.639e+2, 2.772e+1, -1.066e+2, 1.102e+2, -75.4
3.809e+2, 3.258e+1, -1.267e+2, 1.308e+2, -75.6
3.174e+2, 3.805e+1, -1.485e+2, 1.533e+2, -75.6
2.588e+2, 4.568e+1, -1.772e+2, 1.830e+2, -75.5
2.148e+2, 5.410e+1, -2.079e+2, 2.148e+2, -75.4
1.758e+2, 6.544e+1, -2.469e+2, 2.554e+2, -75.2
1.465e+2, 7.818e+1, -2.878e+2, 2.982e+2, -74.8
1.221e+2, 9.310e+1, -3.350e+2, 3.477e+2, -74.5
9.766e+1, 1.158e+2, -4.020e+2, 4.183e+2, -73.9
8.254e+1, 1.361e+2, -4.605e+2, 4.802e+2, -73.5
6.813e+1, 1.651e+2, -5.391e+2, 5.638e+2, -73.0
5.623e+1, 2.000e+2, -6.293e+2, 6.603e+2, -72.4
4.642e+1, 2.423e+2, -7.321e+2, 7.711e+2, -71.7
3.831e+1, 2.937e+2, -8.519e+2, 9.011e+2, -71.0
3.162e+1, 3.551e+2, -9.879e+2, 1.050e+3, -70.2

File: data/experimental（composite-modified ）/3-3-60.txt
Jan. 16, 2026   18:22:20
A.C. Impedance
File: d:\360movedata\users\20144\desktop\Data Source:  Experiment
Instrument Model:  CHI760E
Header: 
Note: 

Init E (V) = 0
High Frequency (Hz) = 1e+6
Low Frequency (Hz) = 0.01
Imp SF
Amplitude (V) = 0.01
Quiet Time (sec) = 2
Cycles (.1-1Hz) = 1
Cycles (.01-.1Hz) = 1
Cycles (.001-.01Hz) = 1

Freq/Hz, Z'/ohm, Z"/ohm, Z/ohm, Phase/deg

8.252e+5, 6.526e+0, 1.184e+1, 1.352e+1, 61.1
6.816e+5, 6.323e+0, 9.737e+0, 1.161e+1, 57.0
5.625e+5, 5.808e+0, 7.868e+0, 9.780e+0, 53.6
4.639e+5, 5.464e+0, 6.508e+0, 8.498e+0, 50.0
3.828e+5, 5.286e+0, 5.350e+0, 7.521e+0, 45.3
3.164e+5, 5.115e+0, 4.387e+0, 6.738e+0, 40.6
2.607e+5, 4.970e+0, 3.511e+0, 6.085e+0, 35.2
2.158e+5, 4.909e+0, 2.815e+0, 5.659e+0, 29.8
1.777e+5, 4.831e+0, 2.159e+0, 5.292e+0, 24.1
1.465e+5, 4.805e+0, 1.616e+0, 5.070e+0, 18.6
1.211e+5, 4.809e+0, 1.120e+0, 4.938e+0, 13.1
9.961e+4, 4.792e+0, 6.557e-1, 4.837e+0, 7.8
8.252e+4, 4.800e+0, 2.529e-1, 4.806e+0, 3.0
6.812e+4, 4.816e+0, -1.507e-1, 4.818e+0, -1.8
5.615e+4, 4.837e+0, -5.959e-1, 4.874e+0, -7.0
4.639e+4, 4.879e+0, -1.004e+0, 4.981e+0, -11.6
3.833e+4, 4.908e+0, -1.499e+0, 5.131e+0, -17.0
3.174e+4, 4.985e+0, -1.966e+0, 5.359e+0, -21.5
2.612e+4, 5.048e+0, -2.533e+0, 5.648e+0, -26.6
2.148e+4, 5.156e+0, -3.146e+0, 6.041e+0, -31.4
1.782e+4, 5.281e+0, -3.887e+0, 6.557e+0, -36.4
1.465e+4, 5.470e+0, -4.700e+0, 7.211e+0, -40.7
1.221e+4, 5.595e+0, -5.609e+0, 7.923e+0, -45.1
1.001e+4, 5.748e+0, -6.737e+0, 8.856e+0, -49.5
8.301e+3, 6.067e+0, -8.033e+0, 1.007e+1, -52.9
6.836e+3, 6.329e+0, -9.596e+0, 1.149e+1, -56.6
5.615e+3, 6.731e+0, -1.142e+1, 1.326e+1, -59.5
4.639e+3, 7.161e+0, -1.357e+1, 1.534e+1, -62.2
3.906e+3, 7.623e+0, -1.583e+1, 1.757e+1, -64.3
3.174e+3, 8.319e+0, -1.896e+1, 2.071e+1, -66.3
2.686e+3, 9.005e+0, -2.198e+1, 2.375e+1, -67.7
2.197e+3, 9.910e+0, -2.621e+1, 2.802e+1, -69.3
1.709e+3, 1.131e+1, -3.252e+1, 3.443e+1, -70.8
1.465e+3, 1.247e+1, -3.737e+1, 3.940e+1, -71.5
1.221e+3, 1.403e+1, -4.364e+1, 4.584e+1, -72.2
9.766e+2, 1.660e+1, -5.309e+1, 5.563e+1, -72.6
8.252e+2, 1.871e+1, -6.141e+1, 6.420e+1, -73.1
6.836e+2, 2.186e+1, -7.216e+1, 7.540e+1, -73.1
5.615e+2, 2.560e+1, -8.493e+1, 8.870e+1, -73.2
4.639e+2, 3.023e+1, -1.001e+2, 1.046e+2, -73.2
3.809e+2, 3.552e+1, -1.178e+2, 1.231e+2, -73.2
3.174e+2, 4.253e+1, -1.367e+2, 1.432e+2, -72.7
2.588e+2, 5.043e+1, -1.609e+2, 1.686e+2, -72.6
2.148e+2, 6.169e+1, -1.869e+2, 1.968e+2, -71.7
1.758e+2, 7.189e+1, -2.230e+2, 2.343e+2, -72.1
1.465e+2, 8.535e+1, -2.549e+2, 2.688e+2, -71.5
1.221e+2, 1.037e+2, -2.928e+2, 3.106e+2, -70.5
9.766e+1, 1.283e+2, -3.486e+2, 3.714e+2, -69.8
8.254e+1, 1.514e+2, -3.933e+2, 4.214e+2, -68.9
6.813e+1, 1.826e+2, -4.547e+2, 4.899e+2, -68.1
5.623e+1, 2.185e+2, -5.229e+2, 5.668e+2, -67.3
4.642e+1, 2.623e+2, -5.989e+2, 6.538e+2, -66.3
3.831e+1, 3.128e+2, -6.859e+2, 7.538e+2, -65.5
3.162e+1, 3.729e+2, -7.822e+2, 8.665e+2, -64.5
2.610e+1, 4.429e+2, -8.894e+2, 9.935e+2, -63.5
2.154e+1, 5.234e+2, -1.010e+3, 1.137e+3, -62.6
1.778e+1, 6.153e+2, -1.142e+3, 1.297e+3, -61.7
1.468e+1, 7.196e+2, -1.283e+3, 1.471e+3, -60.7

File: data/experimental（composite-modified ）/3-3-70.txt
Jan. 16, 2026   15:39:03
A.C. Impedance
File: d:\360movedata\users\20144\desktop\Data Source:  Experiment
Instrument Model:  CHI760E
Header: 
Note: 

Init E (V) = 0
High Frequency (Hz) = 1e+6
Low Frequency (Hz) = 0.01
Imp SF
Amplitude (V) = 0.01
Quiet Time (sec) = 2
Cycles (.1-1Hz) = 1
Cycles (.01-.1Hz) = 1
Cycles (.001-.01Hz) = 1

Freq/Hz, Z'/ohm, Z"/ohm, Z/ohm, Phase/deg

8.252e+5, 5.839e+0, 1.165e+1, 1.303e+1, 63.4
6.816e+5, 5.256e+0, 9.738e+0, 1.107e+1, 61.6
5.625e+5, 4.743e+0, 8.044e+0, 9.339e+0, 59.5
4.639e+5, 4.458e+0, 6.580e+0, 7.948e+0, 55.9
3.828e+5, 4.221e+0, 5.431e+0, 6.879e+0, 52.1
3.164e+5, 4.022e+0, 4.497e+0, 6.033e+0, 48.2
2.607e+5, 3.919e+0, 3.589e+0, 5.314e+0, 42.5
2.158e+5, 3.806e+0, 2.907e+0, 4.789e+0, 37.4
1.777e+5, 3.749e+0, 2.280e+0, 4.388e+0, 31.3
1.465e+5, 3.707e+0, 1.785e+0, 4.115e+0, 25.7
1.211e+5, 3.706e+0, 1.275e+0, 3.919e+0, 19.0
9.961e+4, 3.682e+0, 8.347e-1, 3.775e+0, 12.8
8.252e+4, 3.689e+0, 4.432e-1, 3.716e+0, 6.8
6.812e+4, 3.694e+0, 5.546e-2, 3.694e+0, 0.9
5.615e+4, 3.721e+0, -3.096e-1, 3.734e+0, -4.8
4.639e+4, 3.744e+0, -6.817e-1, 3.805e+0, -10.3
3.833e+4, 3.783e+0, -1.067e+0, 3.930e+0, -15.7
3.174e+4, 3.853e+0, -1.479e+0, 4.127e+0, -21.0
2.612e+4, 3.902e+0, -1.929e+0, 4.353e+0, -26.3
2.148e+4, 4.003e+0, -2.464e+0, 4.700e+0, -31.6
1.782e+4, 4.085e+0, -2.999e+0, 5.067e+0, -36.3
1.465e+4, 4.208e+0, -3.689e+0, 5.596e+0, -41.2
1.221e+4, 4.348e+0, -4.415e+0, 6.196e+0, -45.4
1.001e+4, 4.531e+0, -5.337e+0, 7.001e+0, -49.7
8.301e+3, 4.729e+0, -6.345e+0, 7.914e+0, -53.3
6.836e+3, 4.986e+0, -7.571e+0, 9.065e+0, -56.6
5.615e+3, 5.306e+0, -9.031e+0, 1.047e+1, -59.6
4.639e+3, 5.679e+0, -1.070e+1, 1.212e+1, -62.1
3.906e+3, 6.085e+0, -1.246e+1, 1.386e+1, -64.0
3.174e+3, 6.682e+0, -1.494e+1, 1.637e+1, -65.9
2.686e+3, 7.261e+0, -1.729e+1, 1.875e+1, -67.2
2.197e+3, 8.116e+0, -2.056e+1, 2.211e+1, -68.5
1.709e+3, 9.465e+0, -2.552e+1, 2.722e+1, -69.6
1.465e+3, 1.048e+1, -2.898e+1, 3.082e+1, -70.1
1.221e+3, 1.192e+1, -3.386e+1, 3.590e+1, -70.6
9.766e+2, 1.414e+1, -4.087e+1, 4.325e+1, -70.9
8.252e+2, 1.620e+1, -4.707e+1, 4.978e+1, -71.0
6.836e+2, 1.894e+1, -5.497e+1, 5.814e+1, -71.0
5.615e+2, 2.244e+1, -6.458e+1, 6.837e+1, -70.8
4.639e+2, 2.649e+1, -7.534e+1, 7.986e+1, -70.6
3.809e+2, 3.166e+1, -8.818e+1, 9.370e+1, -70.2
3.174e+2, 3.749e+1, -1.018e+2, 1.084e+2, -69.8
2.588e+2, 4.513e+1, -1.191e+2, 1.274e+2, -69.3
2.148e+2, 5.373e+1, -1.374e+2, 1.475e+2, -68.6
1.758e+2, 6.475e+1, -1.596e+2, 1.723e+2, -67.9
1.465e+2, 7.672e+1, -1.824e+2, 1.978e+2, -67.2
1.221e+2, 9.053e+1, -2.082e+2, 2.270e+2, -66.5
9.766e+1, 1.107e+2, -2.433e+2, 2.673e+2, -65.5
8.254e+1, 1.283e+2, -2.731e+2, 3.017e+2, -64.8
6.813e+1, 1.521e+2, -3.116e+2, 3.467e+2, -64.0
5.623e+1, 1.797e+2, -3.542e+2, 3.972e+2, -63.1
4.642e+1, 2.107e+2, -4.011e+2, 4.531e+2, -62.3
3.831e+1, 2.470e+2, -4.541e+2, 5.169e+2, -61.5
3.162e+1, 2.879e+2, -5.125e+2, 5.879e+2, -60.7
2.610e+1, 3.340e+2, -5.771e+2, 6.667e+2, -59.9
2.154e+1, 3.857e+2, -6.490e+2, 7.549e+2, -59.3
1.778e+1, 4.431e+2, -7.289e+2, 8.530e+2, -58.7
1.468e+1, 5.072e+2, -8.189e+2, 9.632e+2, -58.2
1.212e+1, 5.778e+2, -9.191e+2, 1.086e+3, -57.8
1.000e+1, 6.559e+2, -1.032e+3, 1.222e+3, -57.6
8.254e+0, 7.379e+2, -1.157e+3, 1.373e+3, -57.5
6.813e+0, 8.307e+2, -1.306e+3, 1.548e+3, -57.5
5.623e+0, 9.316e+2, -1.475e+3, 1.744e+3, -57.7
4.642e+0, 1.040e+3, -1.670e+3, 1.968e+3, -58.1
3.831e+0, 1.154e+3, -1.902e+3, 2.225e+3, -58.7
3.162e+0, 1.296e+3, -2.163e+3, 2.522e+3, -59.1
2.610e+0, 1.439e+3, -2.503e+3, 2.887e+3, -60.1
2.154e+0, 1.592e+3, -2.845e+3, 3.260e+3, -60.8
1.778e+0, 1.761e+3, -3.427e+3, 3.853e+3, -62.8

File: data/experimental（composite-modified ）/3-3-80.txt
Jan. 16, 2026   13:09:37
A.C. Impedance
File: d:\360movedata\users\20144\desktop\Data Source:  Experiment
Instrument Model:  CHI760E
Header: 
Note: 

Init E (V) = 0
High Frequency (Hz) = 1e+6
Low Frequency (Hz) = 0.01
Imp SF
Amplitude (V) = 0.01
Quiet Time (sec) = 2
Cycles (.1-1Hz) = 1
Cycles (.01-.1Hz) = 1
Cycles (.001-.01Hz) = 1

Freq/Hz, Z'/ohm, Z"/ohm, Z/ohm, Phase/deg

8.252e+5, 5.672e+0, 1.166e+1, 1.297e+1, 64.1
6.816e+5, 5.245e+0, 9.557e+0, 1.090e+1, 61.2
5.625e+5, 4.672e+0, 7.956e+0, 9.226e+0, 59.6
4.639e+5, 4.308e+0, 6.609e+0, 7.889e+0, 56.9
3.828e+5, 4.046e+0, 5.456e+0, 6.792e+0, 53.4
3.164e+5, 3.872e+0, 4.478e+0, 5.919e+0, 49.1
2.607e+5, 3.754e+0, 3.640e+0, 5.229e+0, 44.1
2.158e+5, 3.694e+0, 2.896e+0, 4.694e+0, 38.1
1.777e+5, 3.619e+0, 2.288e+0, 4.282e+0, 32.3
1.465e+5, 3.587e+0, 1.754e+0, 3.993e+0, 26.1
1.211e+5, 3.569e+0, 1.256e+0, 3.784e+0, 19.4
9.961e+4, 3.557e+0, 8.182e-1, 3.650e+0, 13.0
8.252e+4, 3.559e+0, 4.359e-1, 3.585e+0, 7.0
6.812e+4, 3.575e+0, 5.820e-2, 3.575e+0, 0.9
5.615e+4, 3.591e+0, -3.211e-1, 3.606e+0, -5.1
4.639e+4, 3.617e+0, -6.936e-1, 3.683e+0, -10.9
3.833e+4, 3.653e+0, -1.093e+0, 3.814e+0, -16.7
3.174e+4, 3.711e+0, -1.502e+0, 4.004e+0, -22.0
2.612e+4, 3.786e+0, -1.970e+0, 4.268e+0, -27.5
2.148e+4, 3.892e+0, -2.497e+0, 4.625e+0, -32.7
1.782e+4, 3.997e+0, -3.061e+0, 5.035e+0, -37.4
1.465e+4, 4.130e+0, -3.744e+0, 5.574e+0, -42.2
1.221e+4, 4.309e+0, -4.495e+0, 6.227e+0, -46.2
1.001e+4, 4.509e+0, -5.386e+0, 7.024e+0, -50.1
8.301e+3, 4.751e+0, -6.399e+0, 7.970e+0, -53.4
6.836e+3, 5.063e+0, -7.607e+0, 9.138e+0, -56.4
5.615e+3, 5.444e+0, -9.040e+0, 1.055e+1, -58.9
4.639e+3, 5.902e+0, -1.066e+1, 1.219e+1, -61.0
3.906e+3, 6.393e+0, -1.235e+1, 1.391e+1, -62.6
3.174e+3, 7.120e+0, -1.472e+1, 1.636e+1, -64.2
2.686e+3, 7.827e+0, -1.693e+1, 1.865e+1, -65.2
2.197e+3, 8.844e+0, -2.002e+1, 2.188e+1, -66.2
1.709e+3, 1.045e+1, -2.459e+1, 2.672e+1, -67.0
1.465e+3, 1.167e+1, -2.778e+1, 3.013e+1, -67.2
1.221e+3, 1.336e+1, -3.216e+1, 3.483e+1, -67.5
9.766e+2, 1.589e+1, -3.841e+1, 4.157e+1, -67.5
8.252e+2, 1.825e+1, -4.387e+1, 4.751e+1, -67.4
6.836e+2, 2.131e+1, -5.068e+1, 5.497e+1, -67.2
5.615e+2, 2.513e+1, -5.890e+1, 6.404e+1, -66.9
4.639e+2, 2.955e+1, -6.794e+1, 7.409e+1, -66.5
3.809e+2, 3.495e+1, -7.855e+1, 8.598e+1, -66.0
3.174e+2, 4.084e+1, -8.963e+1, 9.850e+1, -65.5
2.588e+2, 4.855e+1, -1.035e+2, 1.143e+2, -64.9
2.148e+2, 5.670e+1, -1.177e+2, 1.307e+2, -64.3
1.758e+2, 6.701e+1, -1.352e+2, 1.509e+2, -63.6
1.465e+2, 7.763e+1, -1.527e+2, 1.713e+2, -63.1
1.221e+2, 8.960e+1, -1.723e+2, 1.942e+2, -62.5
9.766e+1, 1.064e+2, -1.990e+2, 2.257e+2, -61.9
8.254e+1, 1.204e+2, -2.220e+2, 2.525e+2, -61.5
6.813e+1, 1.387e+2, -2.515e+2, 2.872e+2, -61.1
5.623e+1, 1.591e+2, -2.846e+2, 3.261e+2, -60.8
4.642e+1, 1.814e+2, -3.217e+2, 3.693e+2, -60.6
3.831e+1, 2.066e+2, -3.644e+2, 4.189e+2, -60.5
3.162e+1, 2.342e+2, -4.128e+2, 4.746e+2, -60.4
2.610e+1, 2.647e+2, -4.681e+2, 5.377e+2, -60.5
2.154e+1, 2.983e+2, -5.318e+2, 6.098e+2, -60.7
1.778e+1, 3.354e+2, -6.051e+2, 6.918e+2, -61.0
1.468e+1, 3.766e+2, -6.901e+2, 7.862e+2, -61.4
1.212e+1, 4.222e+2, -7.887e+2, 8.946e+2, -61.8
1.000e+1, 4.731e+2, -9.026e+2, 1.019e+3, -62.3
8.254e+0, 5.277e+2, -1.034e+3, 1.161e+3, -63.0
6.813e+0, 5.908e+2, -1.192e+3, 1.330e+3, -63.6
5.623e+0, 6.613e+2, -1.375e+3, 1.526e+3, -64.3
4.642e+0, 7.391e+2, -1.590e+3, 1.754e+3, -65.1
3.831e+0, 8.243e+2, -1.846e+3, 2.022e+3, -65.9
3.162e+0, 9.372e+2, -2.142e+3, 2.338e+3, -66.4
2.610e+0, 1.049e+3, -2.512e+3, 2.723e+3, -67.3
2.154e+0, 1.184e+3, -2.905e+3, 3.137e+3, -67.8
1.778e+0, 1.311e+3, -3.503e+3, 3.740e+3, -69.5
